Repository: carmino-dados-artigos/spvd

# Repositório científico — variação dimensional longitudinal

Este repositório organiza os dados, scripts, resultados e o site complementar da pesquisa sobre predição da variação dimensional de concretos com macrofibras e aditivos compensadores de retração.

## GitHub Pages

Configure o GitHub Pages para publicar a partir da branch principal e da pasta `/docs`.

## Execução local do site

```bash
cd docs
python -m http.server 8000
```

Acesse `http://localhost:8000`.

## Estrutura

- `docs/`: site estático.
- `dados/`: dados originais e processados.
- `src/`: scripts dos nove experimentos.
- `resultados/`: arquivos produzidos pelos experimentos.
- `modelos/`: artefato do modelo.
- `relatorios/`: documentação consolidada e relatórios por experimento.

## Observação metodológica

Os 1.447 registros longitudinais derivam de 207 amostras experimentais e não devem ser interpretados como unidades independentes. A validação é agrupada por `amostra_id`.

## Visualização ampliada dos resultados

As páginas dos nove experimentos em `docs/experimentos/` incorporam o conteúdo dos relatórios Markdown correspondentes. A página `docs/dados.html` carrega a base longitudinal completa (1.447 registros × 19 colunas) com busca e paginação no navegador. Para que o carregamento do CSV funcione localmente, execute um servidor HTTP na pasta `docs`, por exemplo: `python -m http.server 8000`.

File: docs/downloads/resultados/experimento_06_analise_erros/base_com_erros.csv (part 1 of 7)
wb,cement_consumption,water_consumption,dry_d1,fibra_metalica,macrofibra_pp,microfibra_pp,idade_dias,idade_horas,cement,curing,local_ensaio,estado,regiao,idade_label,epsilon_t,amostra_id,epsilon_previsto,residuo,erro_absoluto,sinal_previsto
0.61,330,201.29999999999998,10.0,0.0,0.0,0.3,0.5,12,CP V ARI,56 dias ar 50% umidade,Laboratório,SP,Sudeste,12 h,0.0,0,0.09,-0.09,0.09,expansao
0.61,330,201.29999999999998,10.0,0.0,0.0,0.3,1.0,24,CP V ARI,56 dias ar 50% umidade,Laboratório,SP,Sudeste,1 dia,30.0,0,27.441904761904755,2.5580952380952446,2.5580952380952446,expansao
0.61,330,201.29999999999998,10.0,0.0,0.0,0.3,3.0,72,CP V ARI,56 dias ar 50% umidade,Laboratório,SP,Sudeste,3 dias,-50.0,0,59.71738095238093,-109.71738095238092,109.71738095238092,expansao
0.61,330,201.29999999999998,10.0,0.0,0.0,0.3,7.0,168,CP V ARI,56 dias ar 50% umidade,Laboratório,SP,Sudeste,7 dias,-180.0,0,89.34142857142861,-269.3414285714286,269.3414285714286,expansao
0.61,330,201.29999999999998,10.0,0.0,0.0,0.3,14.0,336,CP V ARI,56 dias ar 50% umidade,Laboratório,SP,Sudeste,14 dias,-360.0,0,-35.31642857142857,-324.68357142857144,324.68357142857144,retracao
0.61,330,201.29999999999998,10.0,0.0,0.0,0.3,28.0,672,CP V ARI,56 dias ar 50% umidade,Laboratório,SP,Sudeste,28 dias,-590.0,0,-152.40857142857146,-437.59142857142854,437.59142857142854,retracao
0.61,330,201.29999999999998,10.0,0.0,0.0,0.3,56.0,1344,CP V ARI,56 dias ar 50% umidade,Laboratório,SP,Sudeste,56 dias,-760.0,0,-317.9433333333332,-442.0566666666668,442.0566666666668,retracao
0.52,385,200.20000000000002,15.0,0.0,5.5,0.6,0.5,12,CP II E 40,Não informado,Não informado,ES,Sudeste,12 h,0.0,1,0.0,0.0,0.0,estabilidade
0.52,385,200.20000000000002,15.0,0.0,5.5,0.6,1.0,24,CP II E 40,Não informado,Não informado,ES,Sudeste,1 dia,40.0,1,34.53428571428574,5.465714285714263,5.465714285714263,expansao
0.52,385,200.20000000000002,15.0,0.0,5.5,0.6,3.0,72,CP II E 40,Não informado,Não informado,ES,Sudeste,3 dias,80.0,1,77.4377777777778,2.5622222222222035,2.5622222222222035,expansao
0.52,385,200.20000000000002,15.0,0.0,5.5,0.6,7.0,168,CP II E 40,Não informado,Não informado,ES,Sudeste,7 dias,120.0,1,132.74083333333337,-12.74083333333337,12.74083333333337,expansao
0.52,385,200.20000000000002,15.0,0.0,5.5,0.6,14.0,336,CP II E 40,Não informado,Não informado,ES,Sudeste,14 dias,-30.0,1,-17.169523809523813,-12.830476190476187,12.830476190476187,retracao
0.52,385,200.20000000000002,15.0,0.0,5.5,0.6,28.0,672,CP II E 40,Não informado,Não informado,ES,Sudeste,28 dias,-250.0,1,-176.84166666666664,-73.15833333333336,73.15833333333336,retracao
0.52,385,200.20000000000002,15.0,0.0,5.5,0.6,56.0,1344,CP II E 40,Não informado,Não informado,ES,Sudeste,56 dias,-500.0,1,-347.2994047619046,-152.7005952380954,152.7005952380954,retracao
0.51,352,179.52,10.0,0.0,0.0,0.0,0.5,12,CP II,7 dias úmida / 56 dias ar 50% umidade,Laboratório,SP,Sudeste,12 h,-10.0,2,2.598333333333335,-12.598333333333334,12.598333333333334,expansao
0.51,352,179.52,10.0,0.0,0.0,0.0,1.0,24,CP II,7 dias úmida / 56 dias ar 50% umidade,Laboratório,SP,Sudeste,1 dia,0.0,2,10.588333333333335,-10.588333333333335,10.588333333333335,expansao
0.51,352,179.52,10.0,0.0,0.0,0.0,3.0,72,CP II,7 dias úmida / 56 dias ar 50% umidade,Laboratório,SP,Sudeste,3 dias,10.0,2,35.673333333333325,-25.673333333333325,25.673333333333325,expansao
0.51,352,179.52,10.0,0.0,0.0,0.0,7.0,168,CP II,7 dias úmida / 56 dias ar 50% umidade,Laboratório,SP,Sudeste,7 dias,30.0,2,39.87666666666669,-9.876666666666686,9.876666666666686,expansao
0.51,352,179.52,10.0,0.0,0.0,0.0,14.0,336,CP II,7 dias úmida / 56 dias ar 50% umidade,Laboratório,SP,Sudeste,14 dias,-160.0,2,-108.82857142857141,-51.17142857142859,51.17142857142859,retracao
0.51,352,179.52,10.0,0.0,0.0,0.0,28.0,672,CP II,7 dias úmida / 56 dias ar 50% umidade,Laboratório,SP,Sudeste,28 dias,-310.0,2,-210.64833333333337,-99.35166666666663,99.35166666666663,retracao
0.51,352,179.52,10.0,0.0,0.0,0.0,56.0,1344,CP II,7 dias úmida / 56 dias ar 50% umidade,Laboratório,SP,Sudeste,56 dias,-420.0,2,-348.8283333333334,-71.17166666666662,71.17166666666662,retracao
0.49,380,186.2,15.0,0.0,0.0,0.6,0.5,12,CP V ARI RS,7 dias úmida / 56 dias ar 50% umidade,Não informado,RJ,Sudeste,12 h,0.0,3,0.9666666666666669,-0.9666666666666669,0.9666666666666669,expansao
0.49,380,186.2,15.0,0.0,0.0,0.6,1.0,24,CP V ARI RS,7 dias úmida / 56 dias ar 50% umidade,Não informado,RJ,Sudeste,1 dia,-30.0,3,39.943333333333335,-69.94333333333333,69.94333333333333,expansao
0.49,380,186.2,15.0,0.0,0.0,0.6,3.0,72,CP V ARI RS,7 dias úmida / 56 dias ar 50% umidade,Não informado,RJ,Sudeste,3 dias,-60.0,3,46.25333333333334,-106.25333333333333,106.25333333333333,expansao
0.49,380,186.2,15.0,0.0,0.0,0.6,7.0,168,CP V ARI RS,7 dias úmida / 56 dias ar 50% umidade,Não informado,RJ,Sudeste,7 dias,-120.0,3,54.75666666666665,-174.75666666666666,174.75666666666666,expansao
0.49,380,186.2,15.0,0.0,0.0,0.6,14.0,336,CP V ARI RS,7 dias úmida / 56 dias ar 50% umidade,Não informado,RJ,Sudeste,14 dias,-240.0,3,-94.92833333333334,-145.07166666666666,145.07166666666666,retracao
0.49,380,186.2,15.0,0.0,0.0,0.6,28.0,672,CP V ARI RS,7 dias úmida / 56 dias ar 50% umidade,Não informado,RJ,Sudeste,28 dias,-300.0,3,-173.26309523809527,-126.73690476190473,126.73690476190473,retracao
0.49,380,186.2,15.0,0.0,0.0,0.6,56.0,1344,CP V ARI RS,7 dias úmida / 56 dias ar 50% umidade,Não informado,RJ,Sudeste,56 dias,-410.0,3,-280.3133333333333,-129.68666666666672,129.68666666666672,retracao
0.55,337,185.35000000000002,12.5,0.0,5.5,0.6,0.5,12,CP II E 40,7 dias úmida / 56 dias ar 50% umidade,Laboratório,SP,Sudeste,12 h,0.0,4,0.0,0.0,0.0,estabilidade
0.55,337,185.35000000000002,12.5,0.0,5.5,0.6,1.0,24,CP II E 40,7 dias úmida / 56 dias ar 50% umidade,Laboratório,SP,Sudeste,1 dia,30.0,4,33.73833333333333,-3.7383333333333297,3.7383333333333297,expansao
0.55,337,185.35000000000002,12.5,0.0,5.5,0.6,3.0,72,CP II E 40,7 dias úmida / 56 dias ar 50% umidade,Laboratório,SP,Sudeste,3 dias,60.0,4,76.31333333333333,-16.313333333333333,16.313333333333333,expansao
0.55,337,185.35000000000002,12.5,0.0,5.5,0.6,7.0,168,CP II E 40,7 dias úmida / 56 dias ar 50% umidade,Laboratório,SP,Sudeste,7 dias,100.0,4,103.23333333333333,-3.2333333333333343,3.2333333333333343,expansao
0.55,337,185.35000000000002,12.5,0.0,5.5,0.6,14.0,336,CP II E 40,7 dias úmida / 56 dias ar 50% umidade,Laboratório,SP,Sudeste,14 dias,-110.0,4,-64.40809523809524,-45.59190476190476,45.59190476190476,retracao
0.55,337,185.35000000000002,12.5,0.0,5.5,0.6,28.0,672,CP II E 40,7 dias úmida / 56 dias ar 50% umidade,Laboratório,SP,Sudeste,28 dias,-290.0,4,-170.85190476190473,-119.14809523809527,119.14809523809527,retracao
0.55,337,185.35000000000002,12.5,0.0,5.5,0.6,56.0,1344,CP II E 40,7 dias úmida / 56 dias ar 50% umidade,Laboratório,SP,Sudeste,56 dias,-400.0,4,-309.55000000000024,-90.44999999999976,90.44999999999976,retracao
0.61,330,201.29999999999998,0.0,0.0,0.0,0.3,0.5,12,CP V ARI,7 dias úmida / 56 dias ar 50% umidade,Campo,SP,Sudeste,12 h,0.0,5,0.0,0.0,0.0,estabilidade
0.61,330,201.29999999999998,0.0,0.0,0.0,0.3,1.0,24,CP V ARI,7 dias úmida / 56 dias ar 50% umidade,Campo,SP,Sudeste,1 dia,-40.0,5,-29.83000000000001,-10.169999999999991,10.169999999999991,retracao
0.61,330,201.29999999999998,0.0,0.0,0.0,0.3,3.0,72,CP V ARI,7 dias úmida / 56 dias ar 50% umidade,Campo,SP,Sudeste,3 dias,-100.0,5,-62.845,-37.155,37.155,retracao
0.61,330,201.29999999999998,0.0,0.0,0.0,0.3,7.0,168,CP V ARI,7 dias úmida / 56 dias ar 50% umidade,Campo,SP,Sudeste,7 dias,-450.0,5,-107.18666666666662,-342.8133333333334,342.8133333333334,retracao
0.61,330,201.29999999999998,0.0,0.0,0.0,0.3,14.0,336,CP V ARI,7 dias úmida / 56 dias ar 50% umidade,Campo,SP,Sudeste,14 dias,-560.0,5,-184.80333333333337,-375.1966666666666,375.1966666666666,retracao
0.61,330,201.29999999999998,0.0,0.0,0.0,0.3,28.0,672,CP V ARI,7 dias úmida / 56 dias ar 50% umidade,Campo,SP,Sudeste,28 dias,-870.0,5,-313.2483333333332,-556.7516666666668,556.7516666666668,retracao
0.61,330,201.29999999999998,0.0,0.0,0.0,0.3,56.0,1344,CP V ARI,7 dias úmida / 56 dias ar 50% umidade,Campo,SP,Sudeste,56 dias,-1000.0,5,-474.36000000000007,-525.6399999999999,525.6399999999999,retracao
0.52,385,200.20000000000002,0.0,0.0,5.5,0.6,0.5,12,CP II E 40,Não informado,Não informado,ES,Sudeste,12 h,0.0,6,0.0,0.0,0.0,estabilidade
0.52,385,200.20000000000002,0.0,0.0,5.5,0.6,1.0,24,CP II E 40,Não informado,Não informado,ES,Sudeste,1 dia,-50.0,6,-38.780476190476186,-11.219523809523814,11.219523809523814,retracao
0.52,385,200.20000000000002,0.0,0.0,5.5,0.6,3.0,72,CP II E 40,Não informado,Não informado,ES,Sudeste,3 dias,-130.0,6,-85.54666666666661,-44.45333333333339,44.45333333333339,retracao
0.52,385,200.20000000000002,0.0,0.0,5.5,0.6,7.0,168,CP II E 40,Não informado,Não informado,ES,Sudeste,7 dias,-290.0,6,-138.40666666666658,-151.59333333333342,151.59333333333342,retracao
0.52,385,200.20000000000002,0.0,0.0,5.5,0.6,14.0,336,CP II E 40,Não informado,Não informado,ES,Sudeste,14 dias,-450.0,6,-244.3516666666668,-205.6483333333332,205.6483333333332,retracao
0.52,385,200.20000000000002,0.0,0.0,5.5,0.6,28.0,672,CP II E 40,Não informado,Não informado,ES,Sudeste,28 dias,-580.0,6,-351.8516666666666,-228.14833333333343,228.14833333333343,retracao
0.52,385,200.20000000000002,0.0,0.0,5.5,0.6,56.0,1344,CP II E 40,Não informado,Não informado,ES,Sudeste,56 dias,-760.0,6,-475.025,-284.975,284.975,retracao
0.547,320,175.04000000000002,12.5,0.0,0.0,0.6,0.5,12,CP II E 40,7 dias úmida / 56 dias ar 50% umidade,Não informado,SP,Sudeste,12 h,0.0,7,0.41999999999999993,-0.41999999999999993,0.41999999999999993,expansao
0.547,320,175.04000000000002,12.5,0.0,0.0,0.6,1.0,24,CP II E 40,7 dias úmida / 56 dias ar 50% umidade,Não informado,SP,Sudeste,1 dia,110.0,7,29.055476190476178,80.94452380952382,80.94452380952382,expansao
0.547,320,175.04000000000002,12.5,0.0,0.0,0.6,3.0,72,CP II E 40,7 dias úmida / 56 dias ar 50% umidade,Não informado,SP,Sudeste,3 dias,190.0,7,72.44841269841271,117.55158730158729,117.55158730158729,expansao
0.547,320,175.04000000000002,12.5,0.0,0.0,0.6,7.0,168,CP II E 40,7 dias úmida / 56 dias ar 50% umidade,Não informado,SP,Sudeste,7 dias,220.0,7,93.93785714285714,126.06214285714286,126.06214285714286,expansao
0.547,320,175.04000000000002,12.5,0.0,0.0,0.6,14.0,336,CP II E 40,7 dias úmida / 56 dias ar 50% umidade,Não informado,SP,Sudeste,14 dias,-40.0,7,-59.72119047619046,19.721190476190458,19.721190476190458,retracao
0.547,320,175.04000000000002,12.5,0.0,0.0,0.6,28.0,672,CP II E 40,7 dias úmida / 56 dias ar 50% umidade,Não informado,SP,Sudeste,28 dias,-270.0,7,-175.73000000000005,-94.26999999999995,94.26999999999995,retracao
0.547,320,175.04000000000002,12.5,0.0,0.0,0.6,56.0,1344,CP II E 40,7 dias úmida / 56 dias ar 50% umidade,Não informado,SP,Sudeste,56 dias,-390.0,7,-283.1650000000001,-106.83499999999992,106.83499999999992,retracao
0.61,330,201.29999999999998,0.0,0.0,0.0,0.3,0.5,12,CP V ARI,7 dias úmida / 56 dias ar 50% umidade,Campo,SP,Sudeste,12 h,0.0,8,0.0,0.0,0.0,estabilidade
0.61,330,201.29999999999998,0.0,0.0,0.0,0.3,1.0,24,CP V ARI,7 dias úmida / 56 dias ar 50% umidade,Campo,SP,Sudeste,1 dia,-90.0,8,-29.83000000000001,-60.16999999999999,60.16999999999999,retracao
0.61,330,201.29999999999998,0.0,0.0,0.0,0.3,3.0,72,CP V ARI,7 dias úmida / 56 dias ar 50% umidade,Campo,SP,Sudeste,3 dias,-250.0,8,-62.845,-187.155,187.155,retracao
0.61,330,201.29999999999998,0.0,0.0,0.0,0.3,7.0,168,CP V ARI,7 dias úmida / 56 dias ar 50% umidade,Campo,SP,Sudeste,7 dias,-370.0,8,-107.18666666666662,-262.8133333333334,262.8133333333334,retracao
0.61,330,201.29999999999998,0.0,0.0,0.0,0.3,14.0,336,CP V ARI,7 dias úmida / 56 dias ar 50% umidade,Campo,SP,Sudeste,14 dias,-500.0,8,-184.80333333333337,-315.1966666666666,315.1966666666666,retracao
0.61,330,201.29999999999998,0.0,0.0,0.0,0.3,28.0,672,CP V ARI,7 dias úmida / 56 dias ar 50% umidade,Campo,SP,Sudeste,28 dias,-580.0,8,-313.2483333333332,-266.7516666666668,266.7516666666668,retracao
0.61,330,201.29999999999998,0.0,0.0,0.0,0.3,56.0,1344,CP V ARI,7 dias úmida / 56 dias ar 50% umidade,Campo,SP,Sudeste,56 dias,-740.0,8,-474.36000000000007,-265.63999999999993,265.63999999999993,retracao
0.55,327,179.85000000000002,8.0,25.0,0.0,0.6,0.5,12,CP II E 40,7 dias úmida / 56 dias ar 50% umidade,Não informado,SP,Sudeste,12 h,0.0,9,0.08166666666666667,-0.08166666666666667,0.08166666666666667,expansao
0.55,327,179.85000000000002,8.0,25.0,0.0,0.6,1.0,24,CP II E 40,7 dias úmida / 56 dias ar 50% umidade,Não informado,SP,Sudeste,1 dia,70.0,9,35.91583333333334,34.08416666666666,34.08416666666666,expansao
0.55,327,179.85000000000002,8.0,25.0,0.0,0.6,3.0,72,CP II E 40,7 dias úmida / 56 dias ar 50% umidade,Não informado,SP,Sudeste,3 dias,150.0,9,79.07285714285716,70.92714285714284,70.92714285714284,expansao
0.55,327,179.85000000000002,8.0,25.0,0.0,0.6,7.0,168,CP II E 40,7 dias úmida / 56 dias ar 50% umidade,Não informado,SP,Sudeste,7 dias,170.0,9,112.45333333333333,57.54666666666667,57.54666666666667,expansao
0.55,327,179.85000000000002,8.0,25.0,0.0,0.6,14.0,336,CP II E 40,7 dias úmida / 56 dias ar 50% umidade,Não informado,SP,Sudeste,14 dias,-60.0,9,-78.95214285714285,18.952142857142846,18.952142857142846,retracao
0.55,327,179.85000000000002,8.0,25.0,0.0,0.6,28.0,672,CP II E 40,7 dias úmida / 56 dias ar 50% umidade,Não informado,SP,Sudeste,28 dias,-260.0,9,-196.45333333333332,-63.54666666666668,63.54666666666668,retracao
0.55,327,179.85000000000002,8.0,25.0,0.0,0.6,56.0,1344,CP II E 40,7 dias úmida / 56 dias ar 50% umidade,Não informado,SP,Sudeste,56 dias,-270.0,9,-330.11833333333345,60.11833333333345,60.11833333333345,retracao
0.49,380,186.2,0.0,0.0,0.0,0.6,0.5,12,CP V ARI RS,7 dias úmida / 56 dias ar 50% umidade,Não informado,RJ,Sudeste,12 h,0.0,10,0.0,0.0,0.0,estabilidade
0.49,380,186.2,0.0,0.0,0.0,0.6,1.0,24,CP V ARI RS,7 dias úmida / 56 dias ar 50% umidade,Não informado,RJ,Sudeste,1 dia,-40.0,10,-51.51666666666666,11.516666666666659,11.516666666666659,retracao
0.49,380,186.2,0.0,0.0,0.0,0.6,3.0,72,CP V ARI RS,7 dias úmida / 56 dias ar 50% umidade,Não informado,RJ,Sudeste,3 dias,-120.0,10,-109.29666666666667,-10.703333333333333,10.703333333333333,retracao
0.49,380,186.2,0.0,0.0,0.0,0.6,7.0,168,CP V ARI RS,7 dias úmida / 56 dias ar 50% umidade,Não informado,RJ,Sudeste,7 dias,-170.0,10,-144.83500000000004,-25.164999999999964,25.164999999999964,retracao
0.49,380,186.2,0.0,0.0,0.0,0.6,14.0,336,CP V ARI RS,7 dias úmida / 56 dias ar 50% umidade,Não informado,RJ,Sudeste,14 dias,-380.0,10,-216.03500000000003,-163.96499999999997,163.96499999999997,retracao
0.49,380,186.2,0.0,0.0,0.0,0.6,28.0,672,CP V ARI RS,7 dias úmida / 56 dias ar 50% umidade,Não informado,RJ,Sudeste,28 dias,-550.0,10,-334.51166666666666,-215.48833333333334,215.48833333333334,retracao
0.49,380,186.2,0.0,0.0,0.0,0.6,56.0,1344,CP V ARI RS,7 dias úmida / 56 dias ar 50% umidade,Não informado,RJ,Sudeste,56 dias,-660.0,10,-474.99000000000024,-185.00999999999976,185.00999999999976,retracao
0.5,384,192.0,12.5,0.0,4.5,0.6,0.5,12,CP II E 40,7 dias úmida / 56 dias ar 50% umidade,Laboratório,SP,Sudeste,12 h,0.0,11,0.0,0.0,0.0,estabilidade
0.5,384,192.0,12.5,0.0,4.5,0.6,1.0,24,CP II E 40,7 dias úmida / 56 dias ar 50% umidade,Laboratório,SP,Sudeste,1 dia,10.0,11,26.88333333333333,-16.88333333333333,16.88333333333333,expansao
0.5,384,192.0,12.5,0.0,4.5,0.6,3.0,72,CP II E 40,7 dias úmida / 56 dias ar 50% umidade,Laboratório,SP,Sudeste,3 dias,20.0,11,53.50499999999999,-33.50499999999999,33.50499999999999,expansao
0.5,384,192.0,12.5,0.0,4.5,0.6,7.0,168,CP II E 40,7 dias úmida / 56 dias ar 50% umidade,Laboratório,SP,Sudeste,7 dias,50.0,11,75.91833333333335,-25.91833333333335,25.91833333333335,expansao
0.5,384,192.0,12.5,0.0,4.5,0.6,14.0,336,CP II E 40,7 dias úmida / 56 dias ar 50% umidade,Laboratório,SP,Sudeste,14 dias,-100.0,11,-81.70500000000001,-18.294999999999987,18.294999999999987,retracao
0.5,384,192.0,12.5,0.0,4.5,0.6,28.0,672,CP II E 40,7 dias úmida / 56 dias ar 50% umidade,Laboratório,SP,Sudeste,28 dias,-220.0,11,-209.97333333333327,-10.026666666666728,10.026666666666728,retracao
0.5,384,192.0,12.5,0.0,4.5,0.6,56.0,1344,CP II E 40,7 dias úmida / 56 dias ar 50% umidade,Laboratório,SP,Sudeste,56 dias,-380.0,11,-328.9825,-51.017499999999984,51.017499999999984,retracao
0.55,332,182.60000000000002,0.0,0.0,0.0,0.6,0.5,12,CP III RS,7 dias úmida / 56 dias ar 50% umidade,Não informado,RJ,Sudeste,12 h,0.0,12,0.0,0.0,0.0,estabilidade
0.55,332,182.60000000000002,0.0,0.0,0.0,0.6,1.0,24,CP III RS,7 dias úmida / 56 dias ar 50% umidade,Não informado,RJ,Sudeste,1 dia,-50.0,12,-47.98333333333333,-2.016666666666673,2.016666666666673,retracao
0.55,332,182.60000000000002,0.0,0.0,0.0,0.6,3.0,72,CP III RS,7 dias úmida / 56 dias ar 50% umidade,Não informado,RJ,Sudeste,3 dias,-150.0,12,-107.09666666666669,-42.90333333333331,42.90333333333331,retracao
0.55,332,182.60000000000002,0.0,0.0,0.0,0.6,7.0,168,CP III RS,7 dias úmida / 56 dias ar 50% umidade,Não informado,RJ,Sudeste,7 dias,-270.0,12,-159.85166666666663,-110.14833333333337,110.14833333333337,retracao
0.55,332,182.60000000000002,0.0,0.0,0.0,0.6,14.0,336,CP III RS,7 dias úmida / 56 dias ar 50% umidade,Não informado,RJ,Sudeste,14 dias,-370.0,12,-248.09833333333327,-121.90166666666673,121.90166666666673,retracao
0.55,332,182.60000000000002,0.0,0.0,0.0,0.6,28.0,672,CP III RS,7 dias úmida / 56 dias ar 50% umidade,Não informado,RJ,Sudeste,28 dias,-480.0,12,-355.439761904762,-124.56023809523799,124.56023809523799,retracao
0.55,332,182.60000000000002,0.0,0.0,0.0,0.6,56.0,1344,CP III RS,7 dias úmida / 56 dias ar 50% umidade,Não informado,RJ,Sudeste,56 dias,-650.0,12,-479.9919047619047,-170.00809523809528,170.00809523809528,retracao
0.54,335,180.9,10.0,0.0,0.0,0.0,0.5,12,CP II,7 dias úmida / 56 dias ar 50% umidade,Laboratório,SP,Sudeste,12 h,10.0,13,-1.5983333333333332,11.598333333333333,11.598333333333333,retracao
0.54,335,180.9,10.0,0.0,0.0,0.0,1.0,24,CP II,7 dias úmida / 56 dias ar 50% umidade,Laboratório,SP,Sudeste,1 dia,0.0,13,11.269047619047617,-11.269047619047617,11.269047619047617,expansao
0.54,335,180.9,10.0,0.0,0.0,0.0,3.0,72,CP II,7 dias úmida / 56 dias ar 50% umidade,Laboratório,SP,Sudeste,3 dias,20.0,13,59.94166666666666,-39.94166666666666,39.94166666666666,expansao
0.54,335,180.9,10.0,0.0,0.0,0.0,7.0,168,CP II,7 dias úmida / 56 dias ar 50% umidade,Laboratório,SP,Sudeste,7 dias,20.0,13,54.99666666666666,-34.99666666666666,34.99666666666666,expansao
0.54,335,180.9,10.0,0.0,0.0,0.0,14.0,336,CP II,7 dias úmida / 56 dias ar 50% umidade,Laboratório,SP,Sudeste,14 dias,-180.0,13,-112.96714285714287,-67.03285714285713,67.03285714285713,retracao
0.54,335,180.9,10.0,0.0,0.0,0.0,28.0,672,CP II,7 dias úmida / 56 dias ar 50% umidade,Laboratório,SP,Sudeste,28 dias,-250.0,13,-216.14738095238098,-33.852619047619015,33.852619047619015,retracao
0.54,335,180.9,10.0,0.0,0.0,0.0,56.0,1344,CP II,7 dias úmida / 56 dias ar 50% umidade,Laboratório,SP,Sudeste,56 dias,-370.0,13,-346.76,-23.24000000000001,23.24000000000001,retracao
0.5,400,200.0,0.0,0.0,0.0,0.3,0.5,12,CP V ARI,7 dias úmida / 56 dias ar 50% umidade,Laboratório,SP,Sudeste,12 h,0.0,14,0.0,0.0,0.0,estabilidade
0.5,400,200.0,0.0,0.0,0.0,0.3,1.0,24,CP V ARI,7 dias úmida / 56 dias ar 50% umidade,Laboratório,SP,Sudeste,1 dia,-60.0,14,-48.02999999999998,-11.97000000000002,11.97000000000002,retracao
0.5,400,200.0,0.0,0.0,0.0,0.3,3.0,72,CP V ARI,7 dias úmida / 56 dias ar 50% umidade,Laboratório,SP,Sudeste,3 dias,-180.0,14,-93.86,-86.14,86.14,retracao
0.5,400,200.0,0.0,0.0,0.0,0.3,7.0,168,CP V ARI,7 dias úmida / 56 dias ar 50% umidade,Laboratório,SP,Sudeste,7 dias,-300.0,14,-170.5533333333334,-129.4466666666666,129.4466666666666,retracao
0.5,400,200.0,0.0,0.0,0.0,0.3,14.0,336,CP V ARI,7 dias úmida / 56 dias ar 50% umidade,Laboratório,SP,Sudeste,14 dias,-400.0,14,-281.9383333333333,-118.06166666666672,118.06166666666672,retracao
0.5,400,200.0,0.0,0.0,0.0,0.3,28.0,672,CP V ARI,7 dias úmida / 56 dias ar 50% umidade,Laboratório,SP,Sudeste,28 dias,-530.0,14,-377.66833333333324,-152.33166666666676,152.33166666666676,retracao
0.5,400,200.0,0.0,0.0,0.0,0.3,56.0,1344,CP V ARI,7 dias úmida / 56 dias ar 50% umidade,Laboratório,SP,Sudeste,56 dias,-630.0,14,-494.15833333333336,-135.84166666666664,135.84166666666664,retracao
0.61,330,201.29999999999998,10.0,0.0,0.0,0.3,0.5,12,CP V ARI,7 dias úmida / 56 dias ar 50% umidade,Laboratório,SP,Sudeste,12 h,0.0,15,0.09,-0.09,0.09,expansao
0.61,330,201.29999999999998,10.0,0.0,0.0,0.3,1.0,24,CP V ARI,7 dias úmida / 56 dias ar 50% umidade,Laboratório,SP,Sudeste,1 dia,30.0,15,27.481904761904758,2.518095238095242,2.518095238095242,expansao
0.61,330,201.29999999999998,10.0,0.0,0.0,0.3,3.0,72,CP V ARI,7 dias úmida / 56 dias ar 50% umidade,Laboratório,SP,Sudeste,3 dias,70.0,15,59.71738095238093,10.282619047619072,10.282619047619072,expansao
0.61,330,201.29999999999998,10.0,0.0,0.0,0.3,7.0,168,CP V ARI,7 dias úmida / 56 dias ar 50% umidade,Laboratório,SP,Sudeste,7 dias,110.0,15,89.34142857142861,20.658571428571392,20.658571428571392,expansao
0.61,330,201.29999999999998,10.0,0.0,0.0,0.3,14.0,336,CP V ARI,7 dias úmida / 56 dias ar 50% umidade,Laboratório,SP,Sudeste,14 dias,-20.0,15,-35.683095238095234,15.683095238095234,15.683095238095234,retracao
0.61,330,201.29999999999998,10.0,0.0,0.0,0.3,28.0,672,CP V ARI,7 dias úmida / 56 dias ar 50% umidade,Laboratório,SP,Sudeste,28 dias,-140.0,15,-152.40857142857146,12.408571428571463,12.408571428571463,retracao
0.61,330,201.29999999999998,10.0,0.0,0.0,0.3,56.0,1344,CP V ARI,7 dias úmida / 56 dias ar 50% umidade,Laboratório,SP,Sudeste,56 dias,-370.0,15,-317.9433333333332,-52.056666666666786,52.056666666666786,retracao
0.61,360,219.6,0.0,0.0,0.0,0.3,0.5,12,CP V ARI,7 dias úmida / 56 dias ar 50% umidade,Laboratório,SP,Sudeste,12 h,0.0,16,0.0,0.0,0.0,estabilidade
0.61,360,219.6,0.0,0.0,0.0,0.3,1.0,24,CP V ARI,7 dias úmida / 56 dias ar 50% umidade,Laboratório,SP,Sudeste,1 dia,-60.0,16,-31.84500000000001,-28.15499999999999,28.15499999999999,retracao
0.61,360,219.6,0.0,0.0,0.0,0.3,3.0,72,CP V ARI,7 dias úmida / 56 dias ar 50% umidade,Laboratório,SP,Sudeste,3 dias,-180.0,16,-131.675,-48.32499999999999,48.32499999999999,retracao
0.61,360,219.6,0.0,0.0,0.0,0.3,7.0,168,CP V ARI,7 dias úmida / 56 dias ar 50% umidade,Laboratório,SP,Sudeste,7 dias,-300.0,16,-183.2733333333334,-116.7266666666666,116.7266666666666,retracao
0.61,360,219.6,0.0,0.0,0.0,0.3,14.0,336,CP V ARI,7 dias úmida / 56 dias ar 50% umidade,Laboratório,SP,Sudeste,14 dias,-400.0,16,-183.21000000000006,-216.78999999999994,216.78999999999994,retracao
0.61,360,219.6,0.0,0.0,0.0,0.3,28.0,672,CP V ARI,7 dias úmida / 56 dias ar 50% umidade,Laboratório,SP,Sudeste,28 dias,-530.0,16,-272.42000000000013,-257.57999999999987,257.57999999999987,retracao
0.61,360,219.6,0.0,0.0,0.0,0.3,56.0,1344,CP V ARI,7 dias úmida / 56 dias ar 50% umidade,Laboratório,SP,Sudeste,56 dias,-630.0,16,-417.2666666666667,-212.7333333333333,212.7333333333333,retracao
0.53,340,180.20000000000002,10.0,0.0,5.5,0.6,0.5,12,CP II F 40,7 dias úmida / 56 dias ar 50% umidade,Não informado,BA,Nordeste,12 h,0.0,17,0.03333333333333333,-0.03333333333333333,0.03333333333333333,expansao
0.53,340,180.20000000000002,10.0,0.0,5.5,0.6,1.0,24,CP II F 40,7 dias úmida / 56 dias ar 50% umidade,Não informado,BA,Nordeste,1 dia,20.0,17,34.51166666666667,-14.51166666666667,14.51166666666667,expansao
0.53,340,180.20000000000002,10.0,0.0,5.5,0.6,3.0,72,CP II F 40,7 dias úmida / 56 dias ar 50% umidade,Não informado,BA,Nordeste,3 dias,40.0,17,82.40833333333332,-42.40833333333332,42.40833333333332,expansao
0.53,340,180.20000000000002,10.0,0.0,5.5,0.6,7.0,168,CP II F 40,7 dias úmida / 56 dias ar 50% umidade,Não informado,BA,Nordeste,7 dias,90.0,17,106.04309523809525,-16.043095238095248,16.043095238095248,expansao
0.53,340,180.20000000000002,10.0,0.0,5.5,0.6,14.0,336,CP II F 40,7 dias úmida / 56 dias ar 50% umidade,Não informado,BA,Nordeste,14 dias,-30.0,17,-57.01249999999999,27.01249999999999,27.01249999999999,retracao
0.53,340,180.20000000000002,10.0,0.0,5.5,0.6,28.0,672,CP II F 40,7 dias úmida / 56 dias ar 50% umidade,Não informado,BA,Nordeste,28 dias,-140.0,17,-191.63999999999996,51.63999999999996,51.63999999999996,retracao
0.53,340,180.20000000000002,10.0,0.0,5.5,0.6,56.0,1344,CP II F 40,7 dias úmida / 56 dias ar 50% umidade,Não informado,BA,Nordeste,56 dias,-360.0,17,-328.49500000000023,-31.504999999999768,31.504999999999768,retracao
0.5,380,190.0,12.5,0.0,0.0,0.6,0.5,12,CP III RS,7 dias úmida / 56 dias ar 50% umidade,Não informado,RJ,Sudeste,12 h,0.0,18,2.095,-2.095,2.095,expansao
0.5,380,190.0,12.5,0.0,0.0,0.6,1.0,24,CP III RS,7 dias úmida / 56 dias ar 50% umidade,Não informado,RJ,Sudeste,1 dia,60.0,18,41.14428571428572,18.855714285714278,18.855714285714278,expansao
0.5,380,190.0,12.5,0.0,0.0,0.6,3.0,72,CP III RS,7 dias úmida / 56 dias ar 50% umidade,Não informado,RJ,Sudeste,3 dias,100.0,18,56.11499999999998,43.88500000000002,43.88500000000002,expansao
0.5,380,190.0,12.5,0.0,0.0,0.6,7.0,168,CP III RS,7 dias úmida / 56 dias ar 50% umidade,Não informado,RJ,Sudeste,7 dias,-20.0,18,72.58166666666664,-92.58166666666664,92.58166666666664,expansao
0.5,380,190.0,12.5,0.0,0.0,0.6,14.0,336,CP III RS,7 dias úmida / 56 dias ar 50% umidade,Não informado,RJ,Sudeste,14 dias,-130.0,18,-53.07714285714285,-76.92285714285714,76.92285714285714,retracao
0.5,380,190.0,12.5,0.0,0.0,0.6,28.0,672,CP III RS,7 dias úmida / 56 dias ar 50% umidade,Não informado,RJ,Sudeste,28 dias,-240.0,18,-108.53833333333334,-131.46166666666664,131.46166666666664,retracao
0.5,380,190.0,12.5,0.0,0.0,0.6,56.0,1344,CP III RS,7 dias úmida / 56 dias ar 50% umidade,Não informado,RJ,Sudeste,56 dias,-360.0,18,-246.04499999999993,-113.95500000000007,113.95500000000007,retracao
0.56,340,190.4,10.0,0.0,5.5,0.6,0.5,12,Não informado,7 dias úmida / 56 dias ar 50% umidade,Não informado,AL,Nordeste,12 h,0.0,19,0.0,0.0,0.0,estabilidade
0.56,340,190.4,10.0,0.0,5.5,0.6,1.0,24,Não informado,7 dias úmida / 56 dias ar 50% umidade,Não informado,AL,Nordeste,1 dia,30.0,19,55.87166666666667,-25.87166666666667,25.87166666666667,expansao
0.56,340,190.4,10.0,0.0,5.5,0.6,3.0,72,Não informado,7 dias úmida / 56 dias ar 50% umidade,Não informado,AL,Nordeste,3 dias,60.0,19,87.804126984127,-27.804126984126995,27.804126984126995,expansao
0.56,340,190.4,10.0,0.0,5.5,0.6,7.0,168,Não informado,7 dias úmida / 56 dias ar 50% umidade,Não informado,AL,Nordeste,7 dias,100.0,19,121.13392857142857,-21.13392857142857,21.13392857142857,expansao
0.56,340,190.4,10.0,0.0,5.5,0.6,14.0,336,Não informado,7 dias úmida / 56 dias ar 50% umidade,Não informado,AL,Nordeste,14 dias,-50.0,19,-35.846666666666664,-14.153333333333336,14.153333333333336,retracao
0.56,340,190.4,10.0,0.0,5.5,0.6,28.0,672,Não informado,7 dias úmida / 56 dias ar 50% umidade,Não informado,AL,Nordeste,28 dias,-190.0,19,-150.81166666666667,-39.18833333333333,39.18833333333333,retracao
0.56,340,190.4,10.0,0.0,5.5,0.6,56.0,1344,Não informado,7 dias úmida / 56 dias ar 50% umidade,Não informado,AL,Nordeste,56 dias,-360.0,19,-314.34357142857147,-45.656428571428535,45.656428571428535,retracao
0.55,336,184.8,15.0,0.0,0.0,0.6,0.5,12,CP II E 40,7 dias úmida / 56 dias ar 50% umidade,Não informado,SP,Sudeste,12 h,0.0,20,0.0,0.0,0.0,estabilidade
0.55,336,184.8,15.0,0.0,0.0,0.6,1.0,24,CP II E 40,7 dias úmida / 56 dias ar 50% umidade,Não informado,SP,Sudeste,1 dia,20.0,20,48.01119047619048,-28.011190476190478,28.011190476190478,expansao
0.55,336,184.8,15.0,0.0,0.0,0.6,3.0,72,CP II E 40,7 dias úmida / 56 dias ar 50% umidade,Não informado,SP,Sudeste,3 dias,60.0,20,99.77821428571431,-39.77821428571431,39.77821428571431,expansao
0.55,336,184.8,15.0,0.0,0.0,0.6,7.0,168,CP II E 40,7 dias úmida / 56 dias ar 50% umidade,Não informado,SP,Sudeste,7 dias,120.0,20,145.05134920634924,-25.051349206349244,25.051349206349244,expansao
0.55,336,184.8,15.0,0.0,0.0,0.6,14.0,336,CP II E 40,7 dias úmida / 56 dias ar 50% umidade,Não informado,SP,Sudeste,14 dias,-20.0,20,-15.926666666666668,-4.073333333333332,4.073333333333332,retracao
0.55,336,184.8,15.0,0.0,0.0,0.6,28.0,672,CP II E 40,7 dias úmida / 56 dias ar 50% umidade,Não informado,SP,Sudeste,28 dias,-210.0,20,-95.74607142857141,-114.25392857142859,114.25392857142859,retracao
0.55,336,184.8,15.0,0.0,0.0,0.6,56.0,1344,CP II E 40,7 dias úmida / 56 dias ar 50% umidade,Não informado,SP,Sudeste,56 dias,-360.0,20,-302.702619047619,-57.29738095238099,57.29738095238099,retracao
0.51,424,216.24,0.0,0.0,0.0,0.0,0.5,12,CP V ARI,7 dias úmida / 56 dias ar 50% umidade,Não informado,RN,Nordeste,12 h,0.0,21,0.0,0.0,0.0,estabilidade
0.51,424,216.24,0.0,0.0,0.0,0.0,1.0,24,CP V ARI,7 dias úmida / 56 dias ar 50% umidade,Não informado,RN,Nordeste,1 dia,-70.0,21,-67.71166666666667,-2.288333333333327,2.288333333333327,retracao
0.51,424,216.24,0.0,0.0,0.0,0.0,3.0,72,CP V ARI,7 dias úmida / 56 dias ar 50% umidade,Não informado,RN,Nordeste,3 dias,-160.0,21,-118.06833333333333,-41.93166666666667,41.93166666666667,retracao
0.51,424,216.24,0.0,0.0,0.0,0.0,7.0,168,CP V ARI,7 dias úmida / 56 dias ar 50% umidade,Não informado,RN,Nordeste,7 dias,-290.0,21,-194.23999999999995,-95.76000000000005,95.76000000000005,retracao
0.51,424,216.24,0.0,0.0,0.0,0.0,14.0,336,CP V ARI,7 dias úmida / 56 dias ar 50% umidade,Não informado,RN,Nordeste,14 dias,-380.0,21,-283.57666666666677,-96.42333333333323,96.42333333333323,retracao
0.51,424,216.24,0.0,0.0,0.0,0.0,28.0,672,CP V ARI,7 dias úmida / 56 dias ar 50% umidade,Não informado,RN,Nordeste,28 dias,-500.0,21,-364.07166666666666,-135.92833333333334,135.92833333333334,retracao
0.51,424,216.24,0.0,0.0,0.0,0.0,56.0,1344,CP V ARI,7 dias úmida / 56 dias ar 50% umidade,Não informado,RN,Nordeste,56 dias,-620.0,21,-484.2783333333332,-135.7216666666668,135.7216666666668,retracao
0.55,360,198.00000000000003,0.0,0.0,5.0,0.0,0.5,12,CP II E 40,7 dias úmida / 56 dias ar 50% umidade,Não informado,SP,Sudeste,12 h,0.0,22,0.0,0.0,0.0,estabilidade
0.55,360,198.00000000000003,0.0,0.0,5.0,0.0,1.0,24,CP II E 40,7 dias úmida / 56 dias ar 50% umidade,Não informado,SP,Sudeste,1 dia,-60.0,22,-43.48158730158732,-16.518412698412682,16.518412698412682,retracao
0.55,360,198.00000000000003,0.0,0.0,5.0,0.0,3.0,72,CP II E 40,7 dias úmida / 56 dias ar 50% umidade,Não informado,SP,Sudeste,3 dias,-130.0,22,-85.5546825396825,-44.4453174603175,44.4453174603175,retracao
0.55,360,198.00000000000003,0.0,0.0,5.0,0.0,7.0,168,CP II E 40,7 dias úmida / 56 dias ar 50% umidade,Não informado,SP,Sudeste,7 dias,-250.0,22,-141.3201190476191,-108.6798809523809,108.6798809523809,retracao
0.55,360,198.00000000000003,0.0,0.0,5.0,0.0,14.0,336,CP II E 40,7 dias úmida / 56 dias ar 50% umidade,Não informado,SP,Sudeste,14 dias,-370.0,22,-228.55079365079368,-141.44920634920632,141.44920634920632,retracao
0.55,360,198.00000000000003,0.0,0.0,5.0,0.0,28.0,672,CP II E 40,7 dias úmida / 56 dias ar 50% umidade,Não informado,SP,Sudeste,28 dias,-480.0,22,-306.9307936507937,-173.0692063492063,173.0692063492063,retracao
0.55,360,198.00000000000003,0.0,0.0,5.0,0.0,56.0,1344,CP II E 40,7 dias úmida / 56 dias ar 50% umidade,Não informado,SP,Sudeste,56 dias,-590.0,22,-431.28567460317464,-158.71432539682536,158.71432539682536,retracao
0.47,380,178.6,0.0,25.0,6.0,0.6,0.5,12,CP II F 40,7 dias úmida / 56 dias ar 50% umidade,Não informado,MT,Centro Oeste,12 h,0.0,23,0.0,0.0,0.0,estabilidade
0.47,380,178.6,0.0,25.0,6.0,0.6,1.0,24,CP II F 40,7 dias úmida / 56 dias ar 50% umidade,Não informado,MT,Centro Oeste,1 dia,-20.0,23,-66.38333333333334,46.38333333333334,46.38333333333334,retracao
0.47,380,178.6,0.0,25.0,6.0,0.6,3.0,72,CP II F 40,7 dias úmida / 56 dias ar 50% umidade,Não informado,MT,Centro Oeste,3 dias,-70.0,23,-88.18333333333335,18.18333333333335,18.18333333333335,retracao
0.47,380,178.6,0.0,25.0,6.0,0.6,7.0,168,CP II F 40,7 dias úmida / 56 dias ar 50% umidade,Não informado,MT,Centro Oeste,7 dias,-100.0,23,-115.34000000000002,15.340000000000018,15.340000000000018,retracao
0.47,380,178.6,0.0,25.0,6.0,0.6,14.0,336,CP II F 40,7 dias úmida / 56 dias ar 50% umidade,Não informado,MT,Centro Oeste,14 dias,-200.0,23,-100.6,-99.4,99.4,retracao
0.47,380,178.6,0.0,25.0,6.0,0.6,28.0,672,CP II F 40,7 dias úmida / 56 dias ar 50% umidade,Não informado,MT,Centro Oeste,28 dias,-460.0,23,-260.775,-199.22500000000002,199.22500000000002,retracao
0.47,380,178.6,0.0,25.0,6.0,0.6,56.0,1344,CP II F 40,7 dias úmida / 56 dias ar 50% umidade,Não informado,MT,Centro Oeste,56 dias,-580.0,23,-416.1059523809524,-163.89404761904763,163.89404761904763,retracao
0.5,384,192.0,12.5,0.0,4.5,0.6,0.5,12,CP II E 40,7 dias úmida / 56 dias ar 50% umidade,Obra,SP,Sudeste,12 h,0.0,24,-0.9099999999999998,0.9099999999999998,0.9099999999999998,retracao
0.5,384,192.0,12.5,0.0,4.5,0.6,1.0,24,CP II E 40,7 dias úmida / 56 dias ar 50% umidade,Obra,SP,Sudeste,1 dia,10.0,24,22.52380952380952,-12.523809523809518,12.523809523809518,expansao
0.5,384,192.0,12.5,0.0,4.5,0.6,3.0,72,CP II E 40,7 dias úmida / 56 dias ar 50% umidade,Obra,SP,Sudeste,3 dias,20.0,24,59.38499999999999,-39.38499999999999,39.38499999999999,expansao
0.5,384,192.0,12.5,0.0,4.5,0.6,7.0,168,CP II E 40,7 dias úmida / 56 dias ar 50% umidade,Obra,SP,Sudeste,7 dias,40.0,24,88.76904761904763,-48.769047619047626,48.769047619047626,expansao
0.5,384,192.0,12.5,0.0,4.5,0.6,14.0,336,CP II E 40,7 dias úmida / 56 dias ar 50% umidade,Obra,SP,Sudeste,14 dias,-120.0,24,-91.79166666666669,-28.208333333333314,28.208333333333314,retracao
0.5,384,192.0,12.5,0.0,4.5,0.6,28.0,672,CP II E 40,7 dias úmida / 56 dias ar 50% umidade,Obra,SP,Sudeste,28 dias,-240.0,24,-202.1666666666666,-37.8333333333334,37.8333333333334,retracao
0.5,384,192.0,12.5,0.0,4.5,0.6,56.0,1344,CP II E 40,7 dias úmida / 56 dias ar 50% umidade,Obra,SP,Sudeste,56 dias,-360.0,24,-333.9866666666668,-26.013333333333208,26.013333333333208,retracao
0.55,336,184.8,12.5,25.0,6.0,0.6,0.5,12,CP V ARI,Não informado,Não informado,SP,Sudeste,12 h,0.0,25,0.0,0.0,0.0,estabilidade
0.55,336,184.8,12.5,25.0,6.0,0.6,1.0,24,CP V ARI,Não informado,Não informado,SP,Sudeste,1 dia,20.0,25,75.51,-55.510000000000005,55.510000000000005,expansao
0.55,336,184.8,12.5,25.0,6.0,0.6,3.0,72,CP V ARI,Não informado,Não informado,SP,Sudeste,3 dias,70.0,25,84.97499999999998,-14.97499999999998,14.97499999999998,expansao
0.55,336,184.8,12.5,25.0,6.0,0.6,7.0,168,CP V ARI,Não informado,Não informado,SP,Sudeste,7 dias,100.0,25,126.82000000000002,-26.82000000000002,26.82000000000002,expansao
0.55,336,184.8,12.5,25.0,6.0,0.6,14.0,336,CP V ARI,Não informado,Não informado,SP,Sudeste,14 dias,-50.0,25,32.07166666666667,-82.07166666666667,82.07166666666667,expansao
0.55,336,184.8,12.5,25.0,6.0,0.6,28.0,672,CP V ARI,Não informado,Não informado,SP,Sudeste,28 dias,-190.0,25,-212.31833333333336,22.318333333333356,22.318333333333356,retracao
0.55,336,184.8,12.5,25.0,6.0,0.6,56.0,1344,CP V ARI,Não informado,Não informado,SP,Sudeste,56 dias,-360.0,25,-364.535,4.535000000000025,4.535000000000025,retracao
0.55,332,182.60000000000002,0.0,,0.0,0.6,0.5,12,CP III RS,7 dias úmida / 56 dias ar 50% umidade,Não informado,RJ,Sudeste,12 h,0.0,26,0.0,0.0,0.0,estabilidade
0.55,332,182.60000000000002,0.0,,0.0,0.6,1.0,24,CP III RS,7 dias úmida / 56 dias ar 50% umidade,Não informado,RJ,Sudeste,1 dia,-50.0,26,-63.65000000000002,13.65000000000002,13.65000000000002,retracao
0.55,332,182.60000000000002,0.0,,0.0,0.6,3.0,72,CP III RS,7 dias úmida / 56 dias ar 50% umidade,Não informado,RJ,Sudeste,3 dias,-120.0,26,-127.32500000000003,7.325000000000031,7.325000000000031,retracao
0.55,332,182.60000000000002,0.0,,0.0,0.6,7.0,168,CP III RS,7 dias úmida / 56 dias ar 50% umidade,Não informado,RJ,Sudeste,7 dias,-190.0,26,-192.91166666666675,2.911666666666747,2.911666666666747,retracao
0.55,332,182.60000000000002,0.0,,0.0,0.6,14.0,336,CP III RS,7 dias úmida / 56 dias ar 50% umidade,Não informado,RJ,Sudeste,14 dias,-310.0,26,-214.83000000000007,-95.16999999999993,95.16999999999993,retracao
0.55,332,182.60000000000002,0.0,,0.0,0.6,28.0,672,CP III RS,7 dias úmida / 56 dias ar 50% umidade,Não informado,RJ,Sudeste,28 dias,-430.0,26,-326.29,-103.70999999999998,103.70999999999998,retracao
0.55,332,182.60000000000002,0.0,,0.0,0.6,56.0,1344,CP III RS,7 dias úmida / 56 dias ar 50% umidade,Não informado,RJ,Sudeste,56 dias,-580.0,26,-484.87999999999965,-95.12000000000035,95.12000000000035,retracao
0.52,327,170.04,10.0,0.0,0.0,0.0,0.5,12,CP III,7 dias úmida / 56 dias ar 50% umidade,Laboratório,SP,Sudeste,12 h,0.0,27,1.613333333333333,-1.613333333333333,1.613333333333333,expansao
0.52,327,170.04,10.0,0.0,0.0,0.0,1.0,24,CP III,7 dias úmida / 56 dias ar 50% umidade,Laboratório,SP,Sudeste,1 dia,0.0,27,2.598333333333333,-2.598333333333333,2.598333333333333,expansao
0.52,327,170.04,10.0,0.0,0.0,0.0,3.0,72,CP III,7 dias úmida / 56 dias ar 50% umidade,Laboratório,SP,Sudeste,3 dias,10.0,27,72.42499999999997,-62.42499999999997,62.42499999999997,expansao
0.52,327,170.04,10.0,0.0,0.0,0.0,7.0,168,CP III,7 dias úmida / 56 dias ar 50% umidade,Laboratório,SP,Sudeste,7 dias,10.0,27,67.65476190476195,-57.654761904761955,57.654761904761955,expansao
0.52,327,170.04,10.0,0.0,0.0,0.0,14.0,336,CP III,7 dias úmida / 56 dias ar 50% umidade,Laboratório,SP,Sudeste,14 dias,-110.0,27,-130.34666666666672,20.34666666666672,20.34666666666672,retracao
0.52,327,170.04,10.0,0.0,0.0,0.0,28.0,672,CP III,7 dias úmida / 56 dias ar 50% umidade,Laboratório,SP,Sudeste,28 dias,-200.0,27,-244.59833333333333,44.59833333333333,44.59833333333333,retracao
0.52,327,170.04,10.0,0.0,0.0,0.0,56.0,1344,CP III,7 dias úmida / 56 dias ar 50% umidade,Laboratório,SP,Sudeste,56 dias,-350.0,27,-375.68166666666656,25.68166666666656,25.68166666666656,retracao
0.55,345,189.75000000000003,10.0,0.0,5.5,0.0,0.5,12,CP II E 40,7 dias úmida / 56 dias ar 50% umidade,Laboratório,SP,Sudeste,12 h,0.0,28,-1.2333333333333332,1.2333333333333332,1.2333333333333332,retracao
0.55,345,189.75000000000003,10.0,0.0,5.5,0.0,1.0,24,CP II E 40,7 dias úmida / 56 dias ar 50% umidade,Laboratório,SP,Sudeste,1 dia,20.0,28,26.346190476190475,-6.3461904761904755,6.3461904761904755,expansao
0.55,345,189.75000000000003,10.0,0.0,5.5,0.0,3.0,72,CP II E 40,7 dias úmida / 56 dias ar 50% umidade,Laboratório,SP,Sudeste,3 dias,50.0,28,80.99166666666672,-30.991666666666717,30.991666666666717,expansao
0.55,345,189.75000000000003,10.0,0.0,5.5,0.0,7.0,168,CP II E 40,7 dias úmida / 56 dias ar 50% umidade,Laboratório,SP,Sudeste,7 dias,80.0,28,92.10999999999999,-12.109999999999985,12.109999999999985,expansao
0.55,345,189.75000000000003,10.0,0.0,5.5,0.0,14.0,336,CP II E 40,7 dias úmida / 56 dias ar 50% umidade,Laboratório,SP,Sudeste,14 dias,-60.0,28,-49.29642857142858,-10.703571428571422,10.703571428571422,retracao
0.55,345,189.75000000000003,10.0,0.0,5.5,0.0,28.0,672,CP II E 40,7 dias úmida / 56 dias ar 50% umidade,Laboratório,SP,Sudeste,28 dias,-200.0,28,-152.73095238095243,-47.26904761904757,47.26904761904757,retracao
0.55,345,189.75000000000003,10.0,0.0,5.5,0.0,56.0,1344,CP II E 40,7 dias úmida / 56 dias ar 50% umidade,Laboratório,SP,Sudeste,56 dias,-350.0,28,-309.3983333333335,-40.60166666666652,40.60166666666652,retracao
0.51,380,193.8,0.0,25.0,5.625,0.6,0.5,12,CP V ARI RS,7 dias úmida / 56 dias ar 50% umidade,Não informado,RJ,Sudeste,12 h,0.0,29,0.0,0.0,0.0,estabilidade
0.51,380,193.8,0.0,25.0,5.625,0.6,1.0,24,CP V ARI RS,7 dias úmida / 56 dias ar 50% umidade,Não informado,RJ,Sudeste,1 dia,-100.0,29,-72.16499999999998,-27.835000000000022,27.835000000000022,retracao
0.51,380,193.8,0.0,25.0,5.625,0.6,3.0,72,CP V ARI RS,7 dias úmida / 56 dias ar 50% umidade,Não informado,RJ,Sudeste,3 dias,-140.0,29,-96.01666666666664,-43.98333333333336,43.98333333333336,retracao
0.51,380,193.8,0.0,25.0,5.625,0.6,7.0,168,CP V ARI RS,7 dias úmida / 56 dias ar 50% umidade,Não informado,RJ,Sudeste,7 dias,-180.0,29,-116.90333333333336,-63.096666666666636,63.096666666666636,retracao
0.51,380,193.8,0.0,25.0,5.625,0.6,14.0,336,CP V ARI RS,7 dias úmida / 56 dias ar 50% umidade,Não informado,RJ,Sudeste,14 dias,-310.0,29,-169.7366666666668,-140.2633333333332,140.2633333333332,retracao
