Repository: carmino-dados-artigos/spvd

# Repositório científico — variação dimensional longitudinal

Este repositório organiza os dados, scripts, resultados e o site complementar da pesquisa sobre predição da variação dimensional de concretos com macrofibras e aditivos compensadores de retração.

## GitHub Pages

Configure o GitHub Pages para publicar a partir da branch principal e da pasta `/docs`.

## Visualização ampliada dos resultados

As páginas dos nove experimentos em `docs/experimentos/` incorporam o conteúdo dos relatórios Markdown correspondentes. A página `docs/dados.html` carrega a base longitudinal completa (1.447 registros × 19 colunas) com busca e paginação no navegador.

File: docs/downloads/resultados/experimento_06_analise_erros/base_com_erros.csv (part 2 of 7)
wb,cement_consumption,water_consumption,dry_d1,fibra_metalica,macrofibra_pp,microfibra_pp,idade_dias,idade_horas,cement,curing,local_ensaio,estado,regiao,idade_label,epsilon_t,amostra_id,epsilon_previsto,residuo,erro_absoluto,sinal_previsto
0.51,380,193.8,0.0,25.0,5.625,0.6,28.0,672,CP V ARI RS,7 dias úmida / 56 dias ar 50% umidade,Não informado,RJ,Sudeste,28 dias,-390.0,29,-325.8283333333334,-64.17166666666662,64.17166666666662,retracao
0.51,380,193.8,0.0,25.0,5.625,0.6,56.0,1344,CP V ARI RS,7 dias úmida / 56 dias ar 50% umidade,Não informado,RJ,Sudeste,56 dias,-560.0,29,-429.50666666666666,-130.49333333333334,130.49333333333334,retracao
0.55,337,185.35000000000002,10.0,25.0,0.0,0.6,0.5,12,CP II E 40,7 dias úmida / 56 dias ar 50% umidade,Laboratório,SP,Sudeste,12 h,0.0,30,0.15833333333333333,-0.15833333333333333,0.15833333333333333,expansao
0.55,337,185.35000000000002,10.0,25.0,0.0,0.6,1.0,24,CP II E 40,7 dias úmida / 56 dias ar 50% umidade,Laboratório,SP,Sudeste,1 dia,20.0,30,51.60583333333334,-31.605833333333337,31.605833333333337,expansao
0.55,337,185.35000000000002,10.0,25.0,0.0,0.6,3.0,72,CP II E 40,7 dias úmida / 56 dias ar 50% umidade,Laboratório,SP,Sudeste,3 dias,40.0,30,82.72666666666666,-42.72666666666666,42.72666666666666,expansao
0.55,337,185.35000000000002,10.0,25.0,0.0,0.6,7.0,168,CP II E 40,7 dias úmida / 56 dias ar 50% umidade,Laboratório,SP,Sudeste,7 dias,70.0,30,107.83619047619044,-37.83619047619044,37.83619047619044,expansao
0.55,337,185.35000000000002,10.0,25.0,0.0,0.6,14.0,336,CP II E 40,7 dias úmida / 56 dias ar 50% umidade,Laboratório,SP,Sudeste,14 dias,-100.0,30,-48.87380952380952,-51.12619047619048,51.12619047619048,retracao
0.55,337,185.35000000000002,10.0,25.0,0.0,0.6,28.0,672,CP II E 40,7 dias úmida / 56 dias ar 50% umidade,Laboratório,SP,Sudeste,28 dias,-230.0,30,-191.18500000000003,-38.81499999999997,38.81499999999997,retracao
0.55,337,185.35000000000002,10.0,25.0,0.0,0.6,56.0,1344,CP II E 40,7 dias úmida / 56 dias ar 50% umidade,Laboratório,SP,Sudeste,56 dias,-350.0,30,-315.86833333333334,-34.13166666666666,34.13166666666666,retracao
0.55,336,184.8,0.0,0.0,0.0,0.6,0.5,12,CP II E 40,7 dias úmida / 56 dias ar 50% umidade,Não informado,SP,Sudeste,12 h,0.0,31,0.0,0.0,0.0,estabilidade
0.55,336,184.8,0.0,0.0,0.0,0.6,1.0,24,CP II E 40,7 dias úmida / 56 dias ar 50% umidade,Não informado,SP,Sudeste,1 dia,-60.0,31,-14.647301587301587,-45.352698412698416,45.352698412698416,retracao
0.55,336,184.8,0.0,0.0,0.0,0.6,3.0,72,CP II E 40,7 dias úmida / 56 dias ar 50% umidade,Não informado,SP,Sudeste,3 dias,-120.0,31,-4.489642857142857,-115.51035714285715,115.51035714285715,retracao
0.55,336,184.8,0.0,0.0,0.0,0.6,7.0,168,CP II E 40,7 dias úmida / 56 dias ar 50% umidade,Não informado,SP,Sudeste,7 dias,-180.0,31,-30.02595238095239,-149.9740476190476,149.9740476190476,retracao
0.55,336,184.8,0.0,0.0,0.0,0.6,14.0,336,CP II E 40,7 dias úmida / 56 dias ar 50% umidade,Não informado,SP,Sudeste,14 dias,-270.0,31,-133.1376190476191,-136.8623809523809,136.8623809523809,retracao
0.55,336,184.8,0.0,0.0,0.0,0.6,28.0,672,CP II E 40,7 dias úmida / 56 dias ar 50% umidade,Não informado,SP,Sudeste,28 dias,-380.0,31,-290.1708333333334,-89.8291666666666,89.8291666666666,retracao
0.55,336,184.8,0.0,0.0,0.0,0.6,56.0,1344,CP II E 40,7 dias úmida / 56 dias ar 50% umidade,Não informado,SP,Sudeste,56 dias,-500.0,31,-445.1972619047619,-54.80273809523811,54.80273809523811,retracao
0.55,370,203.50000000000003,8.0,0.0,5.5,0.6,0.5,12,CP V ARI RS,7 dias úmida / 56 dias ar 50% umidade,Não informado,PB,Nordeste,12 h,0.0,32,0.0,0.0,0.0,estabilidade
0.55,370,203.50000000000003,8.0,0.0,5.5,0.6,1.0,24,CP V ARI RS,7 dias úmida / 56 dias ar 50% umidade,Não informado,PB,Nordeste,1 dia,70.0,32,48.04166666666667,21.95833333333333,21.95833333333333,expansao
0.55,370,203.50000000000003,8.0,0.0,5.5,0.6,3.0,72,CP V ARI RS,7 dias úmida / 56 dias ar 50% umidade,Não informado,PB,Nordeste,3 dias,120.0,32,73.21,46.790000000000006,46.790000000000006,expansao
0.55,370,203.50000000000003,8.0,0.0,5.5,0.6,7.0,168,CP V ARI RS,7 dias úmida / 56 dias ar 50% umidade,Não informado,PB,Nordeste,7 dias,170.0,32,104.48833333333332,65.51166666666668,65.51166666666668,expansao
0.55,370,203.50000000000003,8.0,0.0,5.5,0.6,14.0,336,CP V ARI RS,7 dias úmida / 56 dias ar 50% umidade,Não informado,PB,Nordeste,14 dias,-50.0,32,-97.99666666666666,47.996666666666655,47.996666666666655,retracao
0.55,370,203.50000000000003,8.0,0.0,5.5,0.6,28.0,672,CP V ARI RS,7 dias úmida / 56 dias ar 50% umidade,Não informado,PB,Nordeste,28 dias,-240.0,32,-228.535,-11.465000000000003,11.465000000000003,retracao
0.55,370,203.50000000000003,8.0,0.0,5.5,0.6,56.0,1344,CP V ARI RS,7 dias úmida / 56 dias ar 50% umidade,Não informado,PB,Nordeste,56 dias,-380.0,32,-357.9166666666668,-22.0833333333332,22.0833333333332,retracao
0.55,336,184.8,0.0,0.0,0.0,0.6,0.5,12,CP II E 40,7 dias úmida / 56 dias ar 50% umidade,Não informado,SP,Sudeste,12 h,0.0,33,0.0,0.0,0.0,estabilidade
0.55,336,184.8,0.0,0.0,0.0,0.6,1.0,24,CP II E 40,7 dias úmida / 56 dias ar 50% umidade,Não informado,SP,Sudeste,1 dia,30.0,33,-40.16333333333331,70.16333333333331,70.16333333333331,retracao
0.55,336,184.8,0.0,0.0,0.0,0.6,3.0,72,CP II E 40,7 dias úmida / 56 dias ar 50% umidade,Não informado,SP,Sudeste,3 dias,70.0,33,-71.29468253968248,141.29468253968247,141.29468253968247,retracao
0.55,336,184.8,0.0,0.0,0.0,0.6,7.0,168,CP II E 40,7 dias úmida / 56 dias ar 50% umidade,Não informado,SP,Sudeste,7 dias,80.0,33,-132.96988095238098,212.96988095238098,212.96988095238098,retracao
0.55,336,184.8,0.0,0.0,0.0,0.6,14.0,336,CP II E 40,7 dias úmida / 56 dias ar 50% umidade,Não informado,SP,Sudeste,14 dias,-90.0,33,-208.1379761904761,118.13797619047611,118.13797619047611,retracao
0.55,336,184.8,0.0,0.0,0.0,0.6,28.0,672,CP II E 40,7 dias úmida / 56 dias ar 50% umidade,Não informado,SP,Sudeste,28 dias,-280.0,33,-328.2292857142857,48.22928571428571,48.22928571428571,retracao
0.55,336,184.8,0.0,0.0,0.0,0.6,56.0,1344,CP II E 40,7 dias úmida / 56 dias ar 50% umidade,Não informado,SP,Sudeste,56 dias,-490.0,33,-445.81523809523793,-44.18476190476207,44.18476190476207,retracao
0.55,336,184.8,12.5,25.0,0.0,0.6,0.5,12,CP II E 40,Não informado,Não informado,SP,Sudeste,12 h,0.0,34,0.0,0.0,0.0,estabilidade
0.55,336,184.8,12.5,25.0,0.0,0.6,1.0,24,CP II E 40,Não informado,Não informado,SP,Sudeste,1 dia,20.0,34,24.86166666666666,-4.861666666666661,4.861666666666661,expansao
0.55,336,184.8,12.5,25.0,0.0,0.6,3.0,72,CP II E 40,Não informado,Não informado,SP,Sudeste,3 dias,50.0,34,68.87190476190477,-18.871904761904773,18.871904761904773,expansao
0.55,336,184.8,12.5,25.0,0.0,0.6,7.0,168,CP II E 40,Não informado,Não informado,SP,Sudeste,7 dias,90.0,34,104.48119047619048,-14.481190476190477,14.481190476190477,expansao
0.55,336,184.8,12.5,25.0,0.0,0.6,14.0,336,CP II E 40,Não informado,Não informado,SP,Sudeste,14 dias,-40.0,34,-48.03833333333333,8.038333333333327,8.038333333333327,retracao
0.55,336,184.8,12.5,25.0,0.0,0.6,28.0,672,CP II E 40,Não informado,Não informado,SP,Sudeste,28 dias,-160.0,34,-222.84833333333336,62.84833333333336,62.84833333333336,retracao
0.55,336,184.8,12.5,25.0,0.0,0.6,56.0,1344,CP II E 40,Não informado,Não informado,SP,Sudeste,56 dias,-350.0,34,-371.3666666666668,21.366666666666788,21.366666666666788,retracao
0.528,360,190.08,0.0,0.0,0.0,0.6,0.5,12,CP II F 32 RS,7 dias úmida / 56 dias ar 50% umidade,Não informado,AM,Norte,12 h,0.0,35,0.0,0.0,0.0,estabilidade
0.528,360,190.08,0.0,0.0,0.0,0.6,1.0,24,CP II F 32 RS,7 dias úmida / 56 dias ar 50% umidade,Não informado,AM,Norte,1 dia,-70.0,35,-54.86833333333334,-15.13166666666666,15.13166666666666,retracao
0.528,360,190.08,0.0,0.0,0.0,0.6,3.0,72,CP II F 32 RS,7 dias úmida / 56 dias ar 50% umidade,Não informado,AM,Norte,3 dias,-110.0,35,-100.1290476190476,-9.870952380952403,9.870952380952403,retracao
0.528,360,190.08,0.0,0.0,0.0,0.6,7.0,168,CP II F 32 RS,7 dias úmida / 56 dias ar 50% umidade,Não informado,AM,Norte,7 dias,-170.0,35,-148.2940476190477,-21.70595238095231,21.70595238095231,retracao
0.528,360,190.08,0.0,0.0,0.0,0.6,14.0,336,CP II F 32 RS,7 dias úmida / 56 dias ar 50% umidade,Não informado,AM,Norte,14 dias,-220.0,35,-213.75000000000003,-6.249999999999972,6.249999999999972,retracao
0.528,360,190.08,0.0,0.0,0.0,0.6,28.0,672,CP II F 32 RS,7 dias úmida / 56 dias ar 50% umidade,Não informado,AM,Norte,28 dias,-340.0,35,-309.71166666666664,-30.288333333333355,30.288333333333355,retracao
0.528,360,190.08,0.0,0.0,0.0,0.6,56.0,1344,CP II F 32 RS,7 dias úmida / 56 dias ar 50% umidade,Não informado,AM,Norte,56 dias,-490.0,35,-429.3483333333333,-60.6516666666667,60.6516666666667,retracao
0.55,336,184.8,12.5,25.0,5.5,0.6,0.5,12,CP II E 40,Não informado,Não informado,SP,Sudeste,12 h,0.0,36,0.0,0.0,0.0,estabilidade
0.55,336,184.8,12.5,25.0,5.5,0.6,1.0,24,CP II E 40,Não informado,Não informado,SP,Sudeste,1 dia,10.0,36,24.24166666666667,-14.24166666666667,14.24166666666667,expansao
0.55,336,184.8,12.5,25.0,5.5,0.6,3.0,72,CP II E 40,Não informado,Não informado,SP,Sudeste,3 dias,50.0,36,60.50666666666667,-10.506666666666668,10.506666666666668,expansao
0.55,336,184.8,12.5,25.0,5.5,0.6,7.0,168,CP II E 40,Não informado,Não informado,SP,Sudeste,7 dias,90.0,36,100.69833333333332,-10.698333333333323,10.698333333333323,expansao
0.55,336,184.8,12.5,25.0,5.5,0.6,14.0,336,CP II E 40,Não informado,Não informado,SP,Sudeste,14 dias,-50.0,36,-43.33595238095238,-6.664047619047622,6.664047619047622,retracao
0.55,336,184.8,12.5,25.0,5.5,0.6,28.0,672,CP II E 40,Não informado,Não informado,SP,Sudeste,28 dias,-180.0,36,-162.7788095238095,-17.221190476190486,17.221190476190486,retracao
0.55,336,184.8,12.5,25.0,5.5,0.6,56.0,1344,CP II E 40,Não informado,Não informado,SP,Sudeste,56 dias,-350.0,36,-334.2083333333332,-15.7916666666668,15.7916666666668,retracao
0.55,340,187.00000000000003,0.0,0.0,0.0,0.6,0.5,12,CP II F 40,7 dias úmida / 56 dias ar 50% umidade,Não informado,PR,Sul,12 h,0.0,37,0.0,0.0,0.0,estabilidade
0.55,340,187.00000000000003,0.0,0.0,0.0,0.6,1.0,24,CP II F 40,7 dias úmida / 56 dias ar 50% umidade,Não informado,PR,Sul,1 dia,90.0,37,-34.73,124.72999999999999,124.72999999999999,retracao
0.55,340,187.00000000000003,0.0,0.0,0.0,0.6,3.0,72,CP II F 40,7 dias úmida / 56 dias ar 50% umidade,Não informado,PR,Sul,3 dias,30.0,37,-63.866666666666696,93.8666666666667,93.8666666666667,retracao
0.55,340,187.00000000000003,0.0,0.0,0.0,0.6,7.0,168,CP II F 40,7 dias úmida / 56 dias ar 50% umidade,Não informado,PR,Sul,7 dias,10.0,37,-109.15166666666666,119.15166666666666,119.15166666666666,retracao
0.55,340,187.00000000000003,0.0,0.0,0.0,0.6,14.0,336,CP II F 40,7 dias úmida / 56 dias ar 50% umidade,Não informado,PR,Sul,14 dias,-150.0,37,-136.35833333333332,-13.64166666666668,13.64166666666668,retracao
0.55,340,187.00000000000003,0.0,0.0,0.0,0.6,28.0,672,CP II F 40,7 dias úmida / 56 dias ar 50% umidade,Não informado,PR,Sul,28 dias,-370.0,37,-236.74,-133.26,133.26,retracao
0.55,340,187.00000000000003,0.0,0.0,0.0,0.6,56.0,1344,CP II F 40,7 dias úmida / 56 dias ar 50% umidade,Não informado,PR,Sul,56 dias,-490.0,37,-363.7566666666667,-126.24333333333328,126.24333333333328,retracao
0.55,335,184.25000000000003,12.5,0.0,5.5,0.6,0.5,12,CP II E 40,7 dias úmida / 56 dias ar 50% umidade,Laboratório,SP,Sudeste,12 h,0.0,38,0.0,0.0,0.0,estabilidade
0.55,335,184.25000000000003,12.5,0.0,5.5,0.6,1.0,24,CP II E 40,7 dias úmida / 56 dias ar 50% umidade,Laboratório,SP,Sudeste,1 dia,30.0,38,34.95999999999998,-4.9599999999999795,4.9599999999999795,expansao
0.55,335,184.25000000000003,12.5,0.0,5.5,0.6,3.0,72,CP II E 40,7 dias úmida / 56 dias ar 50% umidade,Laboratório,SP,Sudeste,3 dias,60.0,38,71.97190476190478,-11.971904761904781,11.971904761904781,expansao
0.55,335,184.25000000000003,12.5,0.0,5.5,0.6,7.0,168,CP II E 40,7 dias úmida / 56 dias ar 50% umidade,Laboratório,SP,Sudeste,7 dias,100.0,38,99.86309523809523,0.1369047619047734,0.1369047619047734,expansao
0.55,335,184.25000000000003,12.5,0.0,5.5,0.6,14.0,336,CP II E 40,7 dias úmida / 56 dias ar 50% umidade,Laboratório,SP,Sudeste,14 dias,-150.0,38,-76.59333333333332,-73.40666666666668,73.40666666666668,retracao
0.55,335,184.25000000000003,12.5,0.0,5.5,0.6,28.0,672,CP II E 40,7 dias úmida / 56 dias ar 50% umidade,Laboratório,SP,Sudeste,28 dias,-220.0,38,-223.14833333333337,3.148333333333369,3.148333333333369,retracao
0.55,335,184.25000000000003,12.5,0.0,5.5,0.6,56.0,1344,CP II E 40,7 dias úmida / 56 dias ar 50% umidade,Laboratório,SP,Sudeste,56 dias,-350.0,38,-338.56916666666666,-11.43083333333334,11.43083333333334,retracao
0.51,380,193.8,0.0,0.0,0.0,0.6,0.5,12,CP V ARI RS,7 dias úmida / 56 dias ar 50% umidade,Não informado,RJ,Sudeste,12 h,0.0,39,0.0,0.0,0.0,estabilidade
0.51,380,193.8,0.0,0.0,0.0,0.6,1.0,24,CP V ARI RS,7 dias úmida / 56 dias ar 50% umidade,Não informado,RJ,Sudeste,1 dia,-90.0,39,-57.51,-32.49,32.49,retracao
0.51,380,193.8,0.0,0.0,0.0,0.6,3.0,72,CP V ARI RS,7 dias úmida / 56 dias ar 50% umidade,Não informado,RJ,Sudeste,3 dias,-120.0,39,-111.835,-8.165000000000006,8.165000000000006,retracao
0.51,380,193.8,0.0,0.0,0.0,0.6,7.0,168,CP V ARI RS,7 dias úmida / 56 dias ar 50% umidade,Não informado,RJ,Sudeste,7 dias,-160.0,39,-150.7916666666666,-9.2083333333334,9.2083333333334,retracao
0.51,380,193.8,0.0,0.0,0.0,0.6,14.0,336,CP V ARI RS,7 dias úmida / 56 dias ar 50% umidade,Não informado,RJ,Sudeste,14 dias,-210.0,39,-262.0349999999999,52.03499999999991,52.03499999999991,retracao
0.51,380,193.8,0.0,0.0,0.0,0.6,28.0,672,CP V ARI RS,7 dias úmida / 56 dias ar 50% umidade,Não informado,RJ,Sudeste,28 dias,-360.0,39,-368.23023809523824,8.230238095238235,8.230238095238235,retracao
0.51,380,193.8,0.0,0.0,0.0,0.6,56.0,1344,CP V ARI RS,7 dias úmida / 56 dias ar 50% umidade,Não informado,RJ,Sudeste,56 dias,-490.0,39,-502.1869047619047,12.186904761904714,12.186904761904714,retracao
0.55,336,184.8,15.0,0.0,0.0,0.6,0.5,12,CP II E 40,7 dias úmida / 56 dias ar 50% umidade,Não informado,SP,Sudeste,12 h,0.0,40,0.0,0.0,0.0,estabilidade
0.55,336,184.8,15.0,0.0,0.0,0.6,1.0,24,CP II E 40,7 dias úmida / 56 dias ar 50% umidade,Não informado,SP,Sudeste,1 dia,50.0,40,37.71281746031745,12.287182539682547,12.287182539682547,expansao
0.55,336,184.8,15.0,0.0,0.0,0.6,3.0,72,CP II E 40,7 dias úmida / 56 dias ar 50% umidade,Não informado,SP,Sudeste,3 dias,80.0,40,88.35091269841273,-8.350912698412728,8.350912698412728,expansao
0.55,336,184.8,15.0,0.0,0.0,0.6,7.0,168,CP II E 40,7 dias úmida / 56 dias ar 50% umidade,Não informado,SP,Sudeste,7 dias,130.0,40,139.37460317460315,-9.374603174603152,9.374603174603152,expansao
0.55,336,184.8,15.0,0.0,0.0,0.6,14.0,336,CP II E 40,7 dias úmida / 56 dias ar 50% umidade,Não informado,SP,Sudeste,14 dias,-30.0,40,-8.516150793650795,-21.483849206349205,21.483849206349205,retracao
0.55,336,184.8,15.0,0.0,0.0,0.6,28.0,672,CP II E 40,7 dias úmida / 56 dias ar 50% umidade,Não informado,SP,Sudeste,28 dias,-120.0,40,-155.30801587301588,35.308015873015876,35.308015873015876,retracao
0.55,336,184.8,15.0,0.0,0.0,0.6,56.0,1344,CP II E 40,7 dias úmida / 56 dias ar 50% umidade,Não informado,SP,Sudeste,56 dias,-340.0,40,-301.42678571428587,-38.57321428571413,38.57321428571413,retracao
0.62,325,201.5,10.0,0.0,0.0,0.3,0.5,12,CP V ARI,7 dias úmida / 56 dias ar 50% umidade,Laboratório,SP,Sudeste,12 h,0.0,41,0.27,-0.27,0.27,expansao
0.62,325,201.5,10.0,0.0,0.0,0.3,1.0,24,CP V ARI,7 dias úmida / 56 dias ar 50% umidade,Laboratório,SP,Sudeste,1 dia,20.0,41,24.701666666666668,-4.701666666666668,4.701666666666668,expansao
0.62,325,201.5,10.0,0.0,0.0,0.3,3.0,72,CP V ARI,7 dias úmida / 56 dias ar 50% umidade,Laboratório,SP,Sudeste,3 dias,60.0,41,28.140000000000004,31.859999999999996,31.859999999999996,expansao
0.62,325,201.5,10.0,0.0,0.0,0.3,7.0,168,CP V ARI,7 dias úmida / 56 dias ar 50% umidade,Laboratório,SP,Sudeste,7 dias,90.0,41,31.18499999999999,58.81500000000001,58.81500000000001,expansao
0.62,325,201.5,10.0,0.0,0.0,0.3,14.0,336,CP V ARI,7 dias úmida / 56 dias ar 50% umidade,Laboratório,SP,Sudeste,14 dias,-20.0,41,-148.13523809523807,128.13523809523807,128.13523809523807,retracao
0.62,325,201.5,10.0,0.0,0.0,0.3,28.0,672,CP V ARI,7 dias úmida / 56 dias ar 50% umidade,Laboratório,SP,Sudeste,28 dias,-150.0,41,-217.93166666666664,67.93166666666664,67.93166666666664,retracao
0.62,325,201.5,10.0,0.0,0.0,0.3,56.0,1344,CP V ARI,7 dias úmida / 56 dias ar 50% umidade,Laboratório,SP,Sudeste,56 dias,-340.0,41,-376.9066666666667,36.906666666666695,36.906666666666695,retracao
0.55,327,179.85000000000002,0.0,25.0,0.0,0.6,0.5,12,CP II E 40,7 dias úmida / 56 dias ar 50% umidade,Não informado,SP,Sudeste,12 h,0.0,42,0.0,0.0,0.0,estabilidade
0.55,327,179.85000000000002,0.0,25.0,0.0,0.6,1.0,24,CP II E 40,7 dias úmida / 56 dias ar 50% umidade,Não informado,SP,Sudeste,1 dia,40.0,42,-28.769999999999985,68.76999999999998,68.76999999999998,retracao
0.55,327,179.85000000000002,0.0,25.0,0.0,0.6,3.0,72,CP II E 40,7 dias úmida / 56 dias ar 50% umidade,Não informado,SP,Sudeste,3 dias,100.0,42,-62.26468253968251,162.2646825396825,162.2646825396825,retracao
0.55,327,179.85000000000002,0.0,25.0,0.0,0.6,7.0,168,CP II E 40,7 dias úmida / 56 dias ar 50% umidade,Não informado,SP,Sudeste,7 dias,110.0,42,-103.30654761904759,213.3065476190476,213.3065476190476,retracao
0.55,327,179.85000000000002,0.0,25.0,0.0,0.6,14.0,336,CP II E 40,7 dias úmida / 56 dias ar 50% umidade,Não informado,SP,Sudeste,14 dias,-60.0,42,-190.14464285714283,130.14464285714283,130.14464285714283,retracao
0.55,327,179.85000000000002,0.0,25.0,0.0,0.6,28.0,672,CP II E 40,7 dias úmida / 56 dias ar 50% umidade,Não informado,SP,Sudeste,28 dias,-390.0,42,-330.635,-59.36500000000001,59.36500000000001,retracao
0.55,327,179.85000000000002,0.0,25.0,0.0,0.6,56.0,1344,CP II E 40,7 dias úmida / 56 dias ar 50% umidade,Não informado,SP,Sudeste,56 dias,-480.0,42,-447.88666666666654,-32.11333333333346,32.11333333333346,retracao
0.51,380,193.8,12.5,0.0,6.0,0.6,0.5,12,CP III RS,7 dias úmida / 56 dias ar 50% umidade,Não informado,RJ,Sudeste,12 h,0.0,43,0.0,0.0,0.0,estabilidade
0.51,380,193.8,12.5,0.0,6.0,0.6,1.0,24,CP III RS,7 dias úmida / 56 dias ar 50% umidade,Não informado,RJ,Sudeste,1 dia,10.0,43,50.45666666666667,-40.45666666666667,40.45666666666667,expansao
0.51,380,193.8,12.5,0.0,6.0,0.6,3.0,72,CP III RS,7 dias úmida / 56 dias ar 50% umidade,Não informado,RJ,Sudeste,3 dias,40.0,43,91.04333333333332,-51.04333333333332,51.04333333333332,expansao
0.51,380,193.8,12.5,0.0,6.0,0.6,7.0,168,CP III RS,7 dias úmida / 56 dias ar 50% umidade,Não informado,RJ,Sudeste,7 dias,70.0,43,99.58999999999997,-29.589999999999975,29.589999999999975,expansao
0.51,380,193.8,12.5,0.0,6.0,0.6,14.0,336,CP III RS,7 dias úmida / 56 dias ar 50% umidade,Não informado,RJ,Sudeste,14 dias,-70.0,43,-92.79666666666668,22.79666666666668,22.79666666666668,retracao
0.51,380,193.8,12.5,0.0,6.0,0.6,28.0,672,CP III RS,7 dias úmida / 56 dias ar 50% umidade,Não informado,RJ,Sudeste,28 dias,-210.0,43,-103.83833333333334,-106.16166666666666,106.16166666666666,retracao
0.51,380,193.8,12.5,0.0,6.0,0.6,56.0,1344,CP III RS,7 dias úmida / 56 dias ar 50% umidade,Não informado,RJ,Sudeste,56 dias,-340.0,43,-304.4433333333333,-35.55666666666667,35.55666666666667,retracao
0.54,350,189.0,0.0,25.0,0.0,0.6,0.5,12,CP V ARI,7 dias úmida / 56 dias ar 50% umidade,Laboratório,SC,Sul,12 h,0.0,44,0.0,0.0,0.0,estabilidade
0.54,350,189.0,0.0,25.0,0.0,0.6,1.0,24,CP V ARI,7 dias úmida / 56 dias ar 50% umidade,Laboratório,SC,Sul,1 dia,10.0,44,62.86666666666662,-52.86666666666662,52.86666666666662,expansao
0.54,350,189.0,0.0,25.0,0.0,0.6,3.0,72,CP V ARI,7 dias úmida / 56 dias ar 50% umidade,Laboratório,SC,Sul,3 dias,-10.0,44,78.925,-88.925,88.925,expansao
0.54,350,189.0,0.0,25.0,0.0,0.6,7.0,168,CP V ARI,7 dias úmida / 56 dias ar 50% umidade,Laboratório,SC,Sul,7 dias,-60.0,44,55.6,-115.6,115.6,expansao
0.54,350,189.0,0.0,25.0,0.0,0.6,14.0,336,CP V ARI,7 dias úmida / 56 dias ar 50% umidade,Laboratório,SC,Sul,14 dias,-200.0,44,-102.42000000000002,-97.57999999999998,97.57999999999998,retracao
0.54,350,189.0,0.0,25.0,0.0,0.6,28.0,672,CP V ARI,7 dias úmida / 56 dias ar 50% umidade,Laboratório,SC,Sul,28 dias,-400.0,44,-244.25,-155.75,155.75,retracao
0.54,350,189.0,0.0,25.0,0.0,0.6,56.0,1344,CP V ARI,7 dias úmida / 56 dias ar 50% umidade,Laboratório,SC,Sul,56 dias,-480.0,44,-326.475,-153.52499999999998,153.52499999999998,retracao
0.55,340,187.00000000000003,10.0,0.0,0.0,0.6,0.5,12,CP II F 40,7 dias úmida / 56 dias ar 50% umidade,Não informado,PR,Sul,12 h,0.0,45,0.07,-0.07,0.07,expansao
0.55,340,187.00000000000003,10.0,0.0,0.0,0.6,1.0,24,CP II F 40,7 dias úmida / 56 dias ar 50% umidade,Não informado,PR,Sul,1 dia,160.0,45,43.36166666666666,116.63833333333335,116.63833333333335,expansao
0.55,340,187.00000000000003,10.0,0.0,0.0,0.6,3.0,72,CP II F 40,7 dias úmida / 56 dias ar 50% umidade,Não informado,PR,Sul,3 dias,140.0,45,145.54857142857136,-5.548571428571364,5.548571428571364,expansao
0.55,340,187.00000000000003,10.0,0.0,0.0,0.6,7.0,168,CP II F 40,7 dias úmida / 56 dias ar 50% umidade,Não informado,PR,Sul,7 dias,110.0,45,179.29999999999995,-69.29999999999995,69.29999999999995,expansao
0.55,340,187.00000000000003,10.0,0.0,0.0,0.6,14.0,336,CP II F 40,7 dias úmida / 56 dias ar 50% umidade,Não informado,PR,Sul,14 dias,-30.0,45,49.66499999999999,-79.66499999999999,79.66499999999999,expansao
0.55,340,187.00000000000003,10.0,0.0,0.0,0.6,28.0,672,CP II F 40,7 dias úmida / 56 dias ar 50% umidade,Não informado,PR,Sul,28 dias,-220.0,45,-99.75333333333332,-120.24666666666668,120.24666666666668,retracao
0.55,340,187.00000000000003,10.0,0.0,0.0,0.6,56.0,1344,CP II F 40,7 dias úmida / 56 dias ar 50% umidade,Não informado,PR,Sul,56 dias,-330.0,45,-162.70833333333334,-167.29166666666666,167.29166666666666,retracao
0.55,336,184.8,0.0,0.0,5.5,0.6,0.5,12,CP V ARI RS,7 dias úmida / 56 dias ar 50% umidade,Não informado,SP,Sudeste,12 h,0.0,46,0.0,0.0,0.0,estabilidade
0.55,336,184.8,0.0,0.0,5.5,0.6,1.0,24,CP V ARI RS,7 dias úmida / 56 dias ar 50% umidade,Não informado,SP,Sudeste,1 dia,-50.0,46,-77.19166666666665,27.19166666666665,27.19166666666665,retracao
0.55,336,184.8,0.0,0.0,5.5,0.6,3.0,72,CP V ARI RS,7 dias úmida / 56 dias ar 50% umidade,Não informado,SP,Sudeste,3 dias,-100.0,46,-117.59666666666664,17.596666666666636,17.596666666666636,retracao
0.55,336,184.8,0.0,0.0,5.5,0.6,7.0,168,CP V ARI RS,7 dias úmida / 56 dias ar 50% umidade,Não informado,SP,Sudeste,7 dias,-160.0,46,-177.30999999999997,17.309999999999974,17.309999999999974,retracao
0.55,336,184.8,0.0,0.0,5.5,0.6,14.0,336,CP V ARI RS,7 dias úmida / 56 dias ar 50% umidade,Não informado,SP,Sudeste,14 dias,-250.0,46,-231.8266666666666,-18.173333333333403,18.173333333333403,retracao
0.55,336,184.8,0.0,0.0,5.5,0.6,28.0,672,CP V ARI RS,7 dias úmida / 56 dias ar 50% umidade,Não informado,SP,Sudeste,28 dias,-350.0,46,-274.8988095238096,-75.10119047619042,75.10119047619042,retracao
0.55,336,184.8,0.0,0.0,5.5,0.6,56.0,1344,CP V ARI RS,7 dias úmida / 56 dias ar 50% umidade,Não informado,SP,Sudeste,56 dias,-480.0,46,-407.9596031746034,-72.04039682539661,72.04039682539661,retracao
0.55,336,184.8,10.0,25.0,4.0,0.6,0.5,12,CP II E 40,7 dias úmida / 56 dias ar 50% umidade,Não informado,SP,Sudeste,12 h,0.0,47,0.0,0.0,0.0,estabilidade
0.55,336,184.8,10.0,25.0,4.0,0.6,1.0,24,CP II E 40,7 dias úmida / 56 dias ar 50% umidade,Não informado,SP,Sudeste,1 dia,40.0,47,46.14452380952382,-6.144523809523818,6.144523809523818,expansao
0.55,336,184.8,10.0,25.0,4.0,0.6,3.0,72,CP II E 40,7 dias úmida / 56 dias ar 50% umidade,Não informado,SP,Sudeste,3 dias,80.0,47,103.95154761904762,-23.951547619047616,23.951547619047616,expansao
0.55,336,184.8,10.0,25.0,4.0,0.6,7.0,168,CP II E 40,7 dias úmida / 56 dias ar 50% umidade,Não informado,SP,Sudeste,7 dias,110.0,47,120.22833333333335,-10.228333333333353,10.228333333333353,expansao
0.55,336,184.8,10.0,25.0,4.0,0.6,14.0,336,CP II E 40,7 dias úmida / 56 dias ar 50% umidade,Não informado,SP,Sudeste,14 dias,-50.0,47,-54.35916666666666,4.35916666666666,4.35916666666666,retracao
0.55,336,184.8,10.0,25.0,4.0,0.6,28.0,672,CP II E 40,7 dias úmida / 56 dias ar 50% umidade,Não informado,SP,Sudeste,28 dias,-140.0,47,-206.01166666666668,66.01166666666668,66.01166666666668,retracao
0.55,336,184.8,10.0,25.0,4.0,0.6,56.0,1344,CP II E 40,7 dias úmida / 56 dias ar 50% umidade,Não informado,SP,Sudeste,56 dias,-330.0,47,-295.70619047619044,-34.29380952380956,34.29380952380956,retracao
0.55,336,184.8,0.0,25.0,0.0,0.6,0.5,12,CP V ARI,7 dias úmida / 56 dias ar 50% umidade,Laboratório,SP,Sudeste,12 h,0.0,48,0.0,0.0,0.0,estabilidade
0.55,336,184.8,0.0,25.0,0.0,0.6,1.0,24,CP V ARI,7 dias úmida / 56 dias ar 50% umidade,Laboratório,SP,Sudeste,1 dia,-120.0,48,-62.221666666666664,-57.778333333333336,57.778333333333336,retracao
0.55,336,184.8,0.0,25.0,0.0,0.6,3.0,72,CP V ARI,7 dias úmida / 56 dias ar 50% umidade,Laboratório,SP,Sudeste,3 dias,-150.0,48,-108.17666666666669,-41.82333333333331,41.82333333333331,retracao
0.55,336,184.8,0.0,25.0,0.0,0.6,7.0,168,CP V ARI,7 dias úmida / 56 dias ar 50% umidade,Laboratório,SP,Sudeste,7 dias,-180.0,48,-154.42119047619042,-25.578809523809582,25.578809523809582,retracao
0.55,336,184.8,0.0,25.0,0.0,0.6,14.0,336,CP V ARI,7 dias úmida / 56 dias ar 50% umidade,Laboratório,SP,Sudeste,14 dias,-250.0,48,-207.0409523809523,-42.95904761904771,42.95904761904771,retracao
0.55,336,184.8,0.0,25.0,0.0,0.6,28.0,672,CP V ARI,7 dias úmida / 56 dias ar 50% umidade,Laboratório,SP,Sudeste,28 dias,-300.0,48,-309.9749999999999,9.974999999999909,9.974999999999909,retracao
0.55,336,184.8,0.0,25.0,0.0,0.6,56.0,1344,CP V ARI,7 dias úmida / 56 dias ar 50% umidade,Laboratório,SP,Sudeste,56 dias,-470.0,48,-418.3833333333334,-51.61666666666662,51.61666666666662,retracao
0.54,360,194.4,12.0,0.0,5.625,0.6,0.5,12,CP V ARI,7 dias úmida / 56 dias ar 50% umidade,Não informado,DF,Centro Oeste,12 h,0.0,49,0.0,0.0,0.0,estabilidade
0.54,360,194.4,12.0,0.0,5.625,0.6,1.0,24,CP V ARI,7 dias úmida / 56 dias ar 50% umidade,Não informado,DF,Centro Oeste,1 dia,30.0,49,48.43999999999999,-18.43999999999999,18.43999999999999,expansao
0.54,360,194.4,12.0,0.0,5.625,0.6,3.0,72,CP V ARI,7 dias úmida / 56 dias ar 50% umidade,Não informado,DF,Centro Oeste,3 dias,60.0,49,95.42690476190475,-35.42690476190475,35.42690476190475,expansao
0.54,360,194.4,12.0,0.0,5.625,0.6,7.0,168,CP V ARI,7 dias úmida / 56 dias ar 50% umidade,Não informado,DF,Centro Oeste,7 dias,90.0,49,121.82726190476188,-31.827261904761883,31.827261904761883,expansao
0.54,360,194.4,12.0,0.0,5.625,0.6,14.0,336,CP V ARI,7 dias úmida / 56 dias ar 50% umidade,Não informado,DF,Centro Oeste,14 dias,-30.0,49,12.528333333333334,-42.528333333333336,42.528333333333336,expansao
0.54,360,194.4,12.0,0.0,5.625,0.6,28.0,672,CP V ARI,7 dias úmida / 56 dias ar 50% umidade,Não informado,DF,Centro Oeste,28 dias,-160.0,49,-131.13166666666666,-28.86833333333334,28.86833333333334,retracao
0.54,360,194.4,12.0,0.0,5.625,0.6,56.0,1344,CP V ARI,7 dias úmida / 56 dias ar 50% umidade,Não informado,DF,Centro Oeste,56 dias,-330.0,49,-289.5361904761905,-40.463809523809516,40.463809523809516,retracao
0.55,336,184.8,0.0,25.0,0.0,0.0,0.5,12,CP V ARI,7 dias úmida / 56 dias ar 50% umidade,Não informado,PE,Nordeste,12 h,0.0,50,0.0,0.0,0.0,estabilidade
0.55,336,184.8,0.0,25.0,0.0,0.0,1.0,24,CP V ARI,7 dias úmida / 56 dias ar 50% umidade,Não informado,PE,Nordeste,1 dia,-120.0,50,-59.125,-60.875,60.875,retracao
0.55,336,184.8,0.0,25.0,0.0,0.0,3.0,72,CP V ARI,7 dias úmida / 56 dias ar 50% umidade,Não informado,PE,Nordeste,3 dias,-150.0,50,-92.98166666666668,-57.01833333333332,57.01833333333332,retracao
0.55,336,184.8,0.0,25.0,0.0,0.0,7.0,168,CP V ARI,7 dias úmida / 56 dias ar 50% umidade,Não informado,PE,Nordeste,7 dias,-180.0,50,-110.93166666666667,-69.06833333333333,69.06833333333333,retracao
0.55,336,184.8,0.0,25.0,0.0,0.0,14.0,336,CP V ARI,7 dias úmida / 56 dias ar 50% umidade,Não informado,PE,Nordeste,14 dias,-250.0,50,-92.51999999999998,-157.48000000000002,157.48000000000002,retracao
0.55,336,184.8,0.0,25.0,0.0,0.0,28.0,672,CP V ARI,7 dias úmida / 56 dias ar 50% umidade,Não informado,PE,Nordeste,28 dias,-300.0,50,-250.52499999999992,-49.47500000000008,49.47500000000008,retracao
0.55,336,184.8,0.0,25.0,0.0,0.0,56.0,1344,CP V ARI,7 dias úmida / 56 dias ar 50% umidade,Não informado,PE,Nordeste,56 dias,-470.0,50,-423.12166666666667,-46.87833333333333,46.87833333333333,retracao
0.51,380,193.8,12.0,0.0,0.0,0.6,0.5,12,CP II Z 40,7 dias úmida / 56 dias ar 50% umidade,Não informado,DF,Centro Oeste,12 h,0.0,51,-0.16166666666666668,0.16166666666666668,0.16166666666666668,retracao
0.51,380,193.8,12.0,0.0,0.0,0.6,1.0,24,CP II Z 40,7 dias úmida / 56 dias ar 50% umidade,Não informado,DF,Centro Oeste,1 dia,40.0,51,38.06,1.9399999999999977,1.9399999999999977,expansao
0.51,380,193.8,12.0,0.0,0.0,0.6,3.0,72,CP II Z 40,7 dias úmida / 56 dias ar 50% umidade,Não informado,DF,Centro Oeste,3 dias,90.0,51,79.95666666666666,10.043333333333337,10.043333333333337,expansao
0.51,380,193.8,12.0,0.0,0.0,0.6,7.0,168,CP II Z 40,7 dias úmida / 56 dias ar 50% umidade,Não informado,DF,Centro Oeste,7 dias,130.0,51,118.47,11.530000000000001,11.530000000000001,expansao
0.51,380,193.8,12.0,0.0,0.0,0.6,14.0,336,CP II Z 40,7 dias úmida / 56 dias ar 50% umidade,Não informado,DF,Centro Oeste,14 dias,-60.0,51,-39.12666666666666,-20.873333333333342,20.873333333333342,retracao
0.51,380,193.8,12.0,0.0,0.0,0.6,28.0,672,CP II Z 40,7 dias úmida / 56 dias ar 50% umidade,Não informado,DF,Centro Oeste,28 dias,-190.0,51,-157.2216666666667,-32.77833333333331,32.77833333333331,retracao
0.51,380,193.8,12.0,0.0,0.0,0.6,56.0,1344,CP II Z 40,7 dias úmida / 56 dias ar 50% umidade,Não informado,DF,Centro Oeste,56 dias,-330.0,51,-286.365,-43.63499999999999,43.63499999999999,retracao
0.5,380,190.0,0.0,0.0,0.0,0.6,0.5,12,CP III RS,7 dias úmida / 56 dias ar 50% umidade,Não informado,RJ,Sudeste,12 h,0.0,52,0.0,0.0,0.0,estabilidade
0.5,380,190.0,0.0,0.0,0.0,0.6,1.0,24,CP III RS,7 dias úmida / 56 dias ar 50% umidade,Não informado,RJ,Sudeste,1 dia,-60.0,52,-50.27333333333333,-9.726666666666667,9.726666666666667,retracao
0.5,380,190.0,0.0,0.0,0.0,0.6,3.0,72,CP III RS,7 dias úmida / 56 dias ar 50% umidade,Não informado,RJ,Sudeste,3 dias,-120.0,52,-105.14333333333332,-14.856666666666683,14.856666666666683,retracao
0.5,380,190.0,0.0,0.0,0.0,0.6,7.0,168,CP III RS,7 dias úmida / 56 dias ar 50% umidade,Não informado,RJ,Sudeste,7 dias,-170.0,52,-165.61,-4.389999999999986,4.389999999999986,retracao
0.5,380,190.0,0.0,0.0,0.0,0.6,14.0,336,CP III RS,7 dias úmida / 56 dias ar 50% umidade,Não informado,RJ,Sudeste,14 dias,-280.0,52,-257.4833333333334,-22.516666666666595,22.516666666666595,retracao
0.5,380,190.0,0.0,0.0,0.0,0.6,28.0,672,CP III RS,7 dias úmida / 56 dias ar 50% umidade,Não informado,RJ,Sudeste,28 dias,-350.0,52,-386.0850000000001,36.08500000000009,36.08500000000009,retracao
0.5,380,190.0,0.0,0.0,0.0,0.6,56.0,1344,CP III RS,7 dias úmida / 56 dias ar 50% umidade,Não informado,RJ,Sudeste,56 dias,-470.0,52,-497.30833333333334,27.308333333333337,27.308333333333337,retracao
0.51,365,186.15,12.5,0.0,0.0,0.6,0.5,12,CP V ARI RS,7 dias úmida / 56 dias ar 50% umidade,Não informado,PB,Nordeste,12 h,0.0,53,0.0,0.0,0.0,estabilidade
0.51,365,186.15,12.5,0.0,0.0,0.6,1.0,24,CP V ARI RS,7 dias úmida / 56 dias ar 50% umidade,Não informado,PB,Nordeste,1 dia,20.0,53,57.403333333333336,-37.403333333333336,37.403333333333336,expansao
0.51,365,186.15,12.5,0.0,0.0,0.6,3.0,72,CP V ARI RS,7 dias úmida / 56 dias ar 50% umidade,Não informado,PB,Nordeste,3 dias,60.0,53,95.34476190476191,-35.34476190476191,35.34476190476191,expansao
0.51,365,186.15,12.5,0.0,0.0,0.6,7.0,168,CP V ARI RS,7 dias úmida / 56 dias ar 50% umidade,Não informado,PB,Nordeste,7 dias,100.0,53,135.51833333333332,-35.51833333333332,35.51833333333332,expansao
0.51,365,186.15,12.5,0.0,0.0,0.6,14.0,336,CP V ARI RS,7 dias úmida / 56 dias ar 50% umidade,Não informado,PB,Nordeste,14 dias,-40.0,53,-20.975476190476183,-19.024523809523817,19.024523809523817,retracao
0.51,365,186.15,12.5,0.0,0.0,0.6,28.0,672,CP V ARI RS,7 dias úmida / 56 dias ar 50% umidade,Não informado,PB,Nordeste,28 dias,-130.0,53,-141.81833333333338,11.818333333333385,11.818333333333385,retracao
0.51,365,186.15,12.5,0.0,0.0,0.6,56.0,1344,CP V ARI RS,7 dias úmida / 56 dias ar 50% umidade,Não informado,PB,Nordeste,56 dias,-330.0,53,-298.81999999999994,-31.180000000000064,31.180000000000064,retracao
0.61,330,201.29999999999998,0.0,0.0,0.0,0.3,0.5,12,CP V ARI,7 dias úmida / 56 dias ar 50% umidade,Campo,SP,Sudeste,12 h,0.0,54,0.0,0.0,0.0,estabilidade
0.61,330,201.29999999999998,0.0,0.0,0.0,0.3,1.0,24,CP V ARI,7 dias úmida / 56 dias ar 50% umidade,Campo,SP,Sudeste,1 dia,0.0,54,-57.90166666666667,57.90166666666667,57.90166666666667,retracao
0.61,330,201.29999999999998,0.0,0.0,0.0,0.3,3.0,72,CP V ARI,7 dias úmida / 56 dias ar 50% umidade,Campo,SP,Sudeste,3 dias,10.0,54,-209.42833333333328,219.42833333333328,219.42833333333328,retracao
0.61,330,201.29999999999998,0.0,0.0,0.0,0.3,7.0,168,CP V ARI,7 dias úmida / 56 dias ar 50% umidade,Campo,SP,Sudeste,7 dias,20.0,54,-340.7988095238096,360.7988095238096,360.7988095238096,retracao
0.61,330,201.29999999999998,0.0,0.0,0.0,0.3,14.0,336,CP V ARI,7 dias úmida / 56 dias ar 50% umidade,Campo,SP,Sudeste,14 dias,-140.0,54,-496.8742857142858,356.8742857142858,356.8742857142858,retracao
0.61,330,201.29999999999998,0.0,0.0,0.0,0.3,28.0,672,CP V ARI,7 dias úmida / 56 dias ar 50% umidade,Campo,SP,Sudeste,28 dias,-290.0,54,-690.6049999999996,400.60499999999956,400.60499999999956,retracao
0.61,330,201.29999999999998,0.0,0.0,0.0,0.3,56.0,1344,CP V ARI,7 dias úmida / 56 dias ar 50% umidade,Campo,SP,Sudeste,56 dias,-470.0,54,-834.6635714285711,364.6635714285711,364.6635714285711,retracao
0.55,360,198.00000000000003,15.0,0.0,5.0,0.0,0.5,12,CP II E 40,7 dias úmida / 56 dias ar 50% umidade,Não informado,SP,Sudeste,12 h,0.0,55,-0.8366666666666667,0.8366666666666667,0.8366666666666667,retracao
0.55,360,198.00000000000003,15.0,0.0,5.0,0.0,1.0,24,CP II E 40,7 dias úmida / 56 dias ar 50% umidade,Não informado,SP,Sudeste,1 dia,30.0,55,36.53869047619048,-6.538690476190482,6.538690476190482,expansao
0.55,360,198.00000000000003,15.0,0.0,5.0,0.0,3.0,72,CP II E 40,7 dias úmida / 56 dias ar 50% umidade,Não informado,SP,Sudeste,3 dias,60.0,55,92.34777777777782,-32.34777777777782,32.34777777777782,expansao
0.55,360,198.00000000000003,15.0,0.0,5.0,0.0,7.0,168,CP II E 40,7 dias úmida / 56 dias ar 50% umidade,Não informado,SP,Sudeste,7 dias,100.0,55,141.6161904761904,-41.61619047619041,41.61619047619041,expansao
0.55,360,198.00000000000003,15.0,0.0,5.0,0.0,14.0,336,CP II E 40,7 dias úmida / 56 dias ar 50% umidade,Não informado,SP,Sudeste,14 dias,-60.0,55,-23.73521645021645,-36.26478354978355,36.26478354978355,retracao
0.55,360,198.00000000000003,15.0,0.0,5.0,0.0,28.0,672,CP II E 40,7 dias úmida / 56 dias ar 50% umidade,Não informado,SP,Sudeste,28 dias,-180.0,55,-138.34182539682536,-41.65817460317464,41.65817460317464,retracao
0.55,360,198.00000000000003,15.0,0.0,5.0,0.0,56.0,1344,CP II E 40,7 dias úmida / 56 dias ar 50% umidade,Não informado,SP,Sudeste,56 dias,-330.0,55,-288.724007936508,-41.275992063492026,41.275992063492026,retracao
0.51,380,193.8,0.0,0.0,6.0,0.6,0.5,12,CP III RS,7 dias úmida / 56 dias ar 50% umidade,Não informado,RJ,Sudeste,12 h,0.0,56,0.0,0.0,0.0,estabilidade
0.51,380,193.8,0.0,0.0,6.0,0.6,1.0,24,CP III RS,7 dias úmida / 56 dias ar 50% umidade,Não informado,RJ,Sudeste,1 dia,-50.0,56,-62.29999999999998,12.299999999999983,12.299999999999983,retracao
0.51,380,193.8,0.0,0.0,6.0,0.6,3.0,72,CP III RS,7 dias úmida / 56 dias ar 50% umidade,Não informado,RJ,Sudeste,3 dias,-100.0,56,-125.95000000000007,25.950000000000074,25.950000000000074,retracao
0.51,380,193.8,0.0,0.0,6.0,0.6,7.0,168,CP III RS,7 dias úmida / 56 dias ar 50% umidade,Não informado,RJ,Sudeste,7 dias,-160.0,56,-191.1000000000001,31.100000000000108,31.100000000000108,retracao
0.51,380,193.8,0.0,0.0,6.0,0.6,14.0,336,CP III RS,7 dias úmida / 56 dias ar 50% umidade,Não informado,RJ,Sudeste,14 dias,-250.0,56,-275.10166666666674,25.101666666666745,25.101666666666745,retracao
0.51,380,193.8,0.0,0.0,6.0,0.6,28.0,672,CP III RS,7 dias úmida / 56 dias ar 50% umidade,Não informado,RJ,Sudeste,28 dias,-360.0,56,-397.5035714285714,37.50357142857138,37.50357142857138,retracao
0.51,380,193.8,0.0,0.0,6.0,0.6,56.0,1344,CP III RS,7 dias úmida / 56 dias ar 50% umidade,Não informado,RJ,Sudeste,56 dias,-470.0,56,-515.7016666666661,45.70166666666614,45.70166666666614,retracao
0.53,349,184.97,15.0,25.0,6.0,0.6,0.5,12,CP II E 40,Não informado,Não informado,SP,Sudeste,12 h,0.0,57,-0.18166666666666667,0.18166666666666667,0.18166666666666667,retracao
0.53,349,184.97,15.0,25.0,6.0,0.6,1.0,24,CP II E 40,Não informado,Não informado,SP,Sudeste,1 dia,30.0,57,40.72714285714287,-10.727142857142873,10.727142857142873,expansao
0.53,349,184.97,15.0,25.0,6.0,0.6,3.0,72,CP II E 40,Não informado,Não informado,SP,Sudeste,3 dias,70.0,57,91.62107142857141,-21.621071428571412,21.621071428571412,expansao
0.53,349,184.97,15.0,25.0,6.0,0.6,7.0,168,CP II E 40,Não informado,Não informado,SP,Sudeste,7 dias,110.0,57,133.66809523809528,-23.668095238095276,23.668095238095276,expansao
0.53,349,184.97,15.0,25.0,6.0,0.6,14.0,336,CP II E 40,Não informado,Não informado,SP,Sudeste,14 dias,-20.0,57,-9.705595238095237,-10.294404761904763,10.294404761904763,retracao
0.53,349,184.97,15.0,25.0,6.0,0.6,28.0,672,CP II E 40,Não informado,Não informado,SP,Sudeste,28 dias,-190.0,57,-136.99750000000003,-53.00249999999997,53.00249999999997,retracao
0.53,349,184.97,15.0,25.0,6.0,0.6,56.0,1344,CP II E 40,Não informado,Não informado,SP,Sudeste,56 dias,-330.0,57,-314.39357142857136,-15.606428571428637,15.606428571428637,retracao
0.49,380,186.2,10.0,0.0,0.0,0.6,0.5,12,CP V ARI,7 dias úmida / 56 dias ar 50% umidade,Não informado,PI,Nordeste,12 h,0.0,58,0.1,-0.1,0.1,expansao
0.49,380,186.2,10.0,0.0,0.0,0.6,1.0,24,CP V ARI,7 dias úmida / 56 dias ar 50% umidade,Não informado,PI,Nordeste,1 dia,30.0,58,48.06,-18.060000000000002,18.060000000000002,expansao
0.49,380,186.2,10.0,0.0,0.0,0.6,3.0,72,CP V ARI,7 dias úmida / 56 dias ar 50% umidade,Não informado,PI,Nordeste,3 dias,70.0,58,94.47666666666666,-24.47666666666666,24.47666666666666,expansao
0.49,380,186.2,10.0,0.0,0.0,0.6,7.0,168,CP V ARI,7 dias úmida / 56 dias ar 50% umidade,Não informado,PI,Nordeste,7 dias,120.0,58,123.05166666666665,-3.051666666666648,3.051666666666648,expansao
0.49,380,186.2,10.0,0.0,0.0,0.6,14.0,336,CP V ARI,7 dias úmida / 56 dias ar 50% umidade,Não informado,PI,Nordeste,14 dias,-90.0,58,-16.075238095238095,-73.92476190476191,73.92476190476191,retracao
0.49,380,186.2,10.0,0.0,0.0,0.6,28.0,672,CP V ARI,7 dias úmida / 56 dias ar 50% umidade,Não informado,PI,Nordeste,28 dias,-200.0,58,-159.20238095238102,-40.79761904761898,40.79761904761898,retracao
0.49,380,186.2,10.0,0.0,0.0,0.6,56.0,1344,CP V ARI,7 dias úmida / 56 dias ar 50% umidade,Não informado,PI,Nordeste,56 dias,-320.0,58,-308.3300000000001,-11.669999999999902,11.669999999999902,retracao
0.547,320,175.04000000000002,0.0,0.0,0.0,0.6,0.5,12,CP II E 40,7 dias úmida / 56 dias ar 50% umidade,Não informado,SP,Sudeste,12 h,0.0,59,0.0,0.0,0.0,estabilidade
0.547,320,175.04000000000002,0.0,0.0,0.0,0.6,1.0,24,CP II E 40,7 dias úmida / 56 dias ar 50% umidade,Não informado,SP,Sudeste,1 dia,40.0,59,-28.811666666666643,68.81166666666664,68.81166666666664,retracao
0.547,320,175.04000000000002,0.0,0.0,0.0,0.6,3.0,72,CP II E 40,7 dias úmida / 56 dias ar 50% umidade,Não informado,SP,Sudeste,3 dias,90.0,59,-57.00833333333332,147.00833333333333,147.00833333333333,retracao
0.547,320,175.04000000000002,0.0,0.0,0.0,0.6,7.0,168,CP II E 40,7 dias úmida / 56 dias ar 50% umidade,Não informado,SP,Sudeste,7 dias,110.0,59,-104.18833333333326,214.18833333333328,214.18833333333328,retracao
0.547,320,175.04000000000002,0.0,0.0,0.0,0.6,14.0,336,CP II E 40,7 dias úmida / 56 dias ar 50% umidade,Não informado,SP,Sudeste,14 dias,-80.0,59,-194.69690476190476,114.69690476190476,114.69690476190476,retracao
