Repository: carmino-dados-artigos/spvd

# Repositório científico — variação dimensional longitudinal

Este repositório organiza os dados, scripts, resultados e o site complementar da pesquisa sobre predição da variação dimensional de concretos com macrofibras e aditivos compensadores de retração.

## GitHub Pages

Configure o GitHub Pages para publicar a partir da branch principal e da pasta `/docs`.

## Visualização ampliada dos resultados

As páginas dos nove experimentos em `docs/experimentos/` incorporam o conteúdo dos relatórios Markdown correspondentes. A página `docs/dados.html` carrega a base longitudinal completa (1.447 registros × 19 colunas) com busca e paginação no navegador.

File: docs/downloads/resultados/experimento_06_analise_erros/base_com_erros.csv (part 3 of 7)
wb,cement_consumption,water_consumption,dry_d1,fibra_metalica,macrofibra_pp,microfibra_pp,idade_dias,idade_horas,cement,curing,local_ensaio,estado,regiao,idade_label,epsilon_t,amostra_id,epsilon_previsto,residuo,erro_absoluto,sinal_previsto
0.547,320,175.04000000000002,0.0,0.0,0.0,0.6,28.0,672,CP II E 40,7 dias úmida / 56 dias ar 50% umidade,Não informado,SP,Sudeste,28 dias,-360.0,59,-309.3492857142856,-50.6507142857144,50.6507142857144,retracao
0.547,320,175.04000000000002,0.0,0.0,0.0,0.6,56.0,1344,CP II E 40,7 dias úmida / 56 dias ar 50% umidade,Não informado,SP,Sudeste,56 dias,-460.0,59,-448.0984523809524,-11.90154761904762,11.90154761904762,retracao
0.55,336,184.8,0.0,25.0,0.0,0.6,0.5,12,CP II E 40,7 dias úmida / 56 dias ar 50% umidade,Não informado,SP,Sudeste,12 h,0.0,60,0.0,0.0,0.0,estabilidade
0.55,336,184.8,0.0,25.0,0.0,0.6,1.0,24,CP II E 40,7 dias úmida / 56 dias ar 50% umidade,Não informado,SP,Sudeste,1 dia,-60.0,60,-40.229999999999976,-19.770000000000024,19.770000000000024,retracao
0.55,336,184.8,0.0,25.0,0.0,0.6,3.0,72,CP II E 40,7 dias úmida / 56 dias ar 50% umidade,Não informado,SP,Sudeste,3 dias,-120.0,60,-71.29468253968248,-48.70531746031752,48.70531746031752,retracao
0.55,336,184.8,0.0,25.0,0.0,0.6,7.0,168,CP II E 40,7 dias úmida / 56 dias ar 50% umidade,Não informado,SP,Sudeste,7 dias,-170.0,60,-132.96988095238098,-37.030119047619024,37.030119047619024,retracao
0.55,336,184.8,0.0,25.0,0.0,0.6,14.0,336,CP II E 40,7 dias úmida / 56 dias ar 50% umidade,Não informado,SP,Sudeste,14 dias,-210.0,60,-211.99130952380946,1.9913095238094627,1.9913095238094627,retracao
0.55,336,184.8,0.0,25.0,0.0,0.6,28.0,672,CP II E 40,7 dias úmida / 56 dias ar 50% umidade,Não informado,SP,Sudeste,28 dias,-340.0,60,-328.7709523809524,-11.229047619047606,11.229047619047606,retracao
0.55,336,184.8,0.0,25.0,0.0,0.6,56.0,1344,CP II E 40,7 dias úmida / 56 dias ar 50% umidade,Não informado,SP,Sudeste,56 dias,-460.0,60,-448.38666666666654,-11.613333333333458,11.613333333333458,retracao
0.51,365,186.15,0.0,0.0,0.0,0.6,0.5,12,CP V ARI RS,7 dias úmida / 56 dias ar 50% umidade,Não informado,PB,Nordeste,12 h,0.0,61,0.0,0.0,0.0,estabilidade
0.51,365,186.15,0.0,0.0,0.0,0.6,1.0,24,CP V ARI RS,7 dias úmida / 56 dias ar 50% umidade,Não informado,PB,Nordeste,1 dia,-40.0,61,-62.64166666666665,22.64166666666665,22.64166666666665,retracao
0.51,365,186.15,0.0,0.0,0.0,0.6,3.0,72,CP V ARI RS,7 dias úmida / 56 dias ar 50% umidade,Não informado,PB,Nordeste,3 dias,-80.0,61,-80.90499999999999,0.9049999999999869,0.9049999999999869,retracao
0.51,365,186.15,0.0,0.0,0.0,0.6,7.0,168,CP V ARI RS,7 dias úmida / 56 dias ar 50% umidade,Não informado,PB,Nordeste,7 dias,-160.0,61,-142.08500000000015,-17.91499999999985,17.91499999999985,retracao
0.51,365,186.15,0.0,0.0,0.0,0.6,14.0,336,CP V ARI RS,7 dias úmida / 56 dias ar 50% umidade,Não informado,PB,Nordeste,14 dias,-230.0,61,-206.93500000000003,-23.06499999999997,23.06499999999997,retracao
0.51,365,186.15,0.0,0.0,0.0,0.6,28.0,672,CP V ARI RS,7 dias úmida / 56 dias ar 50% umidade,Não informado,PB,Nordeste,28 dias,-340.0,61,-308.7466666666667,-31.253333333333273,31.253333333333273,retracao
0.51,365,186.15,0.0,0.0,0.0,0.6,56.0,1344,CP V ARI RS,7 dias úmida / 56 dias ar 50% umidade,Não informado,PB,Nordeste,56 dias,-460.0,61,-442.5800000000001,-17.419999999999902,17.419999999999902,retracao
0.54,350,189.0,12.5,25.0,0.0,0.6,0.5,12,CP V ARI,7 dias úmida / 56 dias ar 50% umidade,Laboratório,SC,Sul,12 h,0.0,62,0.0,0.0,0.0,estabilidade
0.54,350,189.0,12.5,25.0,0.0,0.6,1.0,24,CP V ARI,7 dias úmida / 56 dias ar 50% umidade,Laboratório,SC,Sul,1 dia,50.0,62,110.01666666666668,-60.01666666666668,60.01666666666668,expansao
0.54,350,189.0,12.5,25.0,0.0,0.6,3.0,72,CP V ARI,7 dias úmida / 56 dias ar 50% umidade,Laboratório,SC,Sul,3 dias,50.0,62,119.04833333333335,-69.04833333333335,69.04833333333335,expansao
0.54,350,189.0,12.5,25.0,0.0,0.6,7.0,168,CP V ARI,7 dias úmida / 56 dias ar 50% umidade,Laboratório,SC,Sul,7 dias,10.0,62,153.39833333333334,-143.39833333333334,143.39833333333334,expansao
0.54,350,189.0,12.5,25.0,0.0,0.6,14.0,336,CP V ARI,7 dias úmida / 56 dias ar 50% umidade,Laboratório,SC,Sul,14 dias,-130.0,62,92.28500000000003,-222.28500000000003,222.28500000000003,expansao
0.54,350,189.0,12.5,25.0,0.0,0.6,28.0,672,CP V ARI,7 dias úmida / 56 dias ar 50% umidade,Laboratório,SC,Sul,28 dias,-280.0,62,-32.86166666666666,-247.13833333333335,247.13833333333335,retracao
0.54,350,189.0,12.5,25.0,0.0,0.6,56.0,1344,CP V ARI,7 dias úmida / 56 dias ar 50% umidade,Laboratório,SC,Sul,56 dias,-320.0,62,-133.23166666666668,-186.76833333333332,186.76833333333332,retracao
0.55,345,189.75000000000003,15.0,0.0,5.5,0.0,0.5,12,CP II E 40,7 dias úmida / 56 dias ar 50% umidade,Laboratório,SP,Sudeste,12 h,0.0,63,0.8416666666666666,-0.8416666666666666,0.8416666666666666,expansao
0.55,345,189.75000000000003,15.0,0.0,5.5,0.0,1.0,24,CP II E 40,7 dias úmida / 56 dias ar 50% umidade,Laboratório,SP,Sudeste,1 dia,30.0,63,27.77738095238096,2.222619047619041,2.222619047619041,expansao
0.55,345,189.75000000000003,15.0,0.0,5.5,0.0,3.0,72,CP II E 40,7 dias úmida / 56 dias ar 50% umidade,Laboratório,SP,Sudeste,3 dias,80.0,63,70.20821428571429,9.791785714285709,9.791785714285709,expansao
0.55,345,189.75000000000003,15.0,0.0,5.5,0.0,7.0,168,CP II E 40,7 dias úmida / 56 dias ar 50% umidade,Laboratório,SP,Sudeste,7 dias,140.0,63,92.83690476190478,47.163095238095224,47.163095238095224,expansao
0.55,345,189.75000000000003,15.0,0.0,5.5,0.0,14.0,336,CP II E 40,7 dias úmida / 56 dias ar 50% umidade,Laboratório,SP,Sudeste,14 dias,-30.0,63,-61.59630952380953,31.59630952380953,31.59630952380953,retracao
0.55,345,189.75000000000003,15.0,0.0,5.5,0.0,28.0,672,CP II E 40,7 dias úmida / 56 dias ar 50% umidade,Laboratório,SP,Sudeste,28 dias,-130.0,63,-165.86289682539692,35.862896825396916,35.862896825396916,retracao
0.55,345,189.75000000000003,15.0,0.0,5.5,0.0,56.0,1344,CP II E 40,7 dias úmida / 56 dias ar 50% umidade,Laboratório,SP,Sudeste,56 dias,-320.0,63,-360.88571428571436,40.88571428571436,40.88571428571436,retracao
0.521,380,197.98000000000002,0.0,0.0,0.0,0.6,0.5,12,CP II F 32 RS,7 dias úmida / 56 dias ar 50% umidade,Não informado,AM,Norte,12 h,0.0,64,0.0,0.0,0.0,estabilidade
0.521,380,197.98000000000002,0.0,0.0,0.0,0.6,1.0,24,CP II F 32 RS,7 dias úmida / 56 dias ar 50% umidade,Não informado,AM,Norte,1 dia,-90.0,64,-52.67833333333333,-37.32166666666667,37.32166666666667,retracao
0.521,380,197.98000000000002,0.0,0.0,0.0,0.6,3.0,72,CP II F 32 RS,7 dias úmida / 56 dias ar 50% umidade,Não informado,AM,Norte,3 dias,-140.0,64,-76.21333333333332,-63.786666666666676,63.786666666666676,retracao
0.521,380,197.98000000000002,0.0,0.0,0.0,0.6,7.0,168,CP II F 32 RS,7 dias úmida / 56 dias ar 50% umidade,Não informado,AM,Norte,7 dias,-180.0,64,-144.9766666666668,-35.0233333333332,35.0233333333332,retracao
0.521,380,197.98000000000002,0.0,0.0,0.0,0.6,14.0,336,CP II F 32 RS,7 dias úmida / 56 dias ar 50% umidade,Não informado,AM,Norte,14 dias,-240.0,64,-231.5816666666667,-8.418333333333294,8.418333333333294,retracao
0.521,380,197.98000000000002,0.0,0.0,0.0,0.6,28.0,672,CP II F 32 RS,7 dias úmida / 56 dias ar 50% umidade,Não informado,AM,Norte,28 dias,-330.0,64,-365.15833333333336,35.15833333333336,35.15833333333336,retracao
0.521,380,197.98000000000002,0.0,0.0,0.0,0.6,56.0,1344,CP II F 32 RS,7 dias úmida / 56 dias ar 50% umidade,Não informado,AM,Norte,56 dias,-450.0,64,-497.21,47.20999999999998,47.20999999999998,retracao
0.63,320,201.6,10.0,0.0,0.0,0.3,0.5,12,CP V ARI,7 dias úmida / 56 dias ar 50% umidade,Laboratório,SP,Sudeste,12 h,0.0,65,0.27,-0.27,0.27,expansao
0.63,320,201.6,10.0,0.0,0.0,0.3,1.0,24,CP V ARI,7 dias úmida / 56 dias ar 50% umidade,Laboratório,SP,Sudeste,1 dia,30.0,65,24.701666666666668,5.298333333333332,5.298333333333332,expansao
0.63,320,201.6,10.0,0.0,0.0,0.3,3.0,72,CP V ARI,7 dias úmida / 56 dias ar 50% umidade,Laboratório,SP,Sudeste,3 dias,60.0,65,28.140000000000004,31.859999999999996,31.859999999999996,expansao
0.63,320,201.6,10.0,0.0,0.0,0.3,7.0,168,CP V ARI,7 dias úmida / 56 dias ar 50% umidade,Laboratório,SP,Sudeste,7 dias,110.0,65,31.18499999999999,78.81500000000001,78.81500000000001,expansao
0.63,320,201.6,10.0,0.0,0.0,0.3,14.0,336,CP V ARI,7 dias úmida / 56 dias ar 50% umidade,Laboratório,SP,Sudeste,14 dias,-10.0,65,-148.13523809523807,138.13523809523807,138.13523809523807,retracao
0.63,320,201.6,10.0,0.0,0.0,0.3,28.0,672,CP V ARI,7 dias úmida / 56 dias ar 50% umidade,Laboratório,SP,Sudeste,28 dias,-100.0,65,-217.93166666666664,117.93166666666664,117.93166666666664,retracao
0.63,320,201.6,10.0,0.0,0.0,0.3,56.0,1344,CP V ARI,7 dias úmida / 56 dias ar 50% umidade,Laboratório,SP,Sudeste,56 dias,-320.0,65,-376.9066666666667,56.906666666666695,56.906666666666695,retracao
0.49,380,186.2,12.5,0.0,5.5,0.6,0.5,12,CP V ARI RS,7 dias úmida / 56 dias ar 50% umidade,Não informado,CE,Nordeste,12 h,0.0,66,1.2500000000000002,-1.2500000000000002,1.2500000000000002,expansao
0.49,380,186.2,12.5,0.0,5.5,0.6,1.0,24,CP V ARI RS,7 dias úmida / 56 dias ar 50% umidade,Não informado,CE,Nordeste,1 dia,40.0,66,67.46666666666665,-27.466666666666654,27.466666666666654,expansao
0.49,380,186.2,12.5,0.0,5.5,0.6,3.0,72,CP V ARI RS,7 dias úmida / 56 dias ar 50% umidade,Não informado,CE,Nordeste,3 dias,80.0,66,75.70666666666665,4.293333333333351,4.293333333333351,expansao
0.49,380,186.2,12.5,0.0,5.5,0.6,7.0,168,CP V ARI RS,7 dias úmida / 56 dias ar 50% umidade,Não informado,CE,Nordeste,7 dias,120.0,66,119.53333333333336,0.46666666666664014,0.46666666666664014,expansao
0.49,380,186.2,12.5,0.0,5.5,0.6,14.0,336,CP V ARI RS,7 dias úmida / 56 dias ar 50% umidade,Não informado,CE,Nordeste,14 dias,-40.0,66,-46.99666666666666,6.996666666666663,6.996666666666663,retracao
0.49,380,186.2,12.5,0.0,5.5,0.6,28.0,672,CP V ARI RS,7 dias úmida / 56 dias ar 50% umidade,Não informado,CE,Nordeste,28 dias,-160.0,66,-168.09166666666664,8.09166666666664,8.09166666666664,retracao
0.49,380,186.2,12.5,0.0,5.5,0.6,56.0,1344,CP V ARI RS,7 dias úmida / 56 dias ar 50% umidade,Não informado,CE,Nordeste,56 dias,-320.0,66,-313.9449999999999,-6.0550000000001205,6.0550000000001205,retracao
0.49,380,186.2,0.0,0.0,0.0,0.6,0.5,12,CP V ARI,7 dias úmida / 56 dias ar 50% umidade,Não informado,PI,Nordeste,12 h,0.0,67,0.0,0.0,0.0,estabilidade
0.49,380,186.2,0.0,0.0,0.0,0.6,1.0,24,CP V ARI,7 dias úmida / 56 dias ar 50% umidade,Não informado,PI,Nordeste,1 dia,-50.0,67,-42.24500000000001,-7.754999999999988,7.754999999999988,retracao
0.49,380,186.2,0.0,0.0,0.0,0.6,3.0,72,CP V ARI,7 dias úmida / 56 dias ar 50% umidade,Não informado,PI,Nordeste,3 dias,-100.0,67,-74.49166666666665,-25.508333333333354,25.508333333333354,retracao
0.49,380,186.2,0.0,0.0,0.0,0.6,7.0,168,CP V ARI,7 dias úmida / 56 dias ar 50% umidade,Não informado,PI,Nordeste,7 dias,-170.0,67,-130.38500000000002,-39.61499999999998,39.61499999999998,retracao
0.49,380,186.2,0.0,0.0,0.0,0.6,14.0,336,CP V ARI,7 dias úmida / 56 dias ar 50% umidade,Não informado,PI,Nordeste,14 dias,-260.0,67,-222.6766666666667,-37.323333333333295,37.323333333333295,retracao
0.49,380,186.2,0.0,0.0,0.0,0.6,28.0,672,CP V ARI,7 dias úmida / 56 dias ar 50% umidade,Não informado,PI,Nordeste,28 dias,-370.0,67,-343.5916666666668,-26.40833333333319,26.40833333333319,retracao
0.49,380,186.2,0.0,0.0,0.0,0.6,56.0,1344,CP V ARI,7 dias úmida / 56 dias ar 50% umidade,Não informado,PI,Nordeste,56 dias,-450.0,67,-479.9600000000001,29.960000000000093,29.960000000000093,retracao
0.55,336,184.8,12.5,25.0,5.5,0.6,0.5,12,CP II E 40,Não informado,Não informado,SP,Sudeste,12 h,0.0,68,0.0,0.0,0.0,estabilidade
0.55,336,184.8,12.5,25.0,5.5,0.6,1.0,24,CP II E 40,Não informado,Não informado,SP,Sudeste,1 dia,20.0,68,18.12333333333334,1.8766666666666616,1.8766666666666616,expansao
0.55,336,184.8,12.5,25.0,5.5,0.6,3.0,72,CP II E 40,Não informado,Não informado,SP,Sudeste,3 dias,60.0,68,61.795000000000016,-1.795000000000016,1.795000000000016,expansao
0.55,336,184.8,12.5,25.0,5.5,0.6,7.0,168,CP II E 40,Não informado,Não informado,SP,Sudeste,7 dias,100.0,68,94.36333333333332,5.6366666666666845,5.6366666666666845,expansao
0.55,336,184.8,12.5,25.0,5.5,0.6,14.0,336,CP II E 40,Não informado,Não informado,SP,Sudeste,14 dias,-30.0,68,-42.337142857142865,12.337142857142865,12.337142857142865,retracao
0.55,336,184.8,12.5,25.0,5.5,0.6,28.0,672,CP II E 40,Não informado,Não informado,SP,Sudeste,28 dias,-160.0,68,-186.56333333333333,26.563333333333333,26.563333333333333,retracao
0.55,336,184.8,12.5,25.0,5.5,0.6,56.0,1344,CP II E 40,Não informado,Não informado,SP,Sudeste,56 dias,-320.0,68,-348.30833333333334,28.308333333333337,28.308333333333337,retracao
0.54,360,194.4,0.0,0.0,5.625,0.6,0.5,12,CP V ARI,7 dias úmida / 56 dias ar 50% umidade,Não informado,DF,Centro Oeste,12 h,0.0,69,0.0,0.0,0.0,estabilidade
0.54,360,194.4,0.0,0.0,5.625,0.6,1.0,24,CP V ARI,7 dias úmida / 56 dias ar 50% umidade,Não informado,DF,Centro Oeste,1 dia,-50.0,69,-34.63,-15.369999999999997,15.369999999999997,retracao
0.54,360,194.4,0.0,0.0,5.625,0.6,3.0,72,CP V ARI,7 dias úmida / 56 dias ar 50% umidade,Não informado,DF,Centro Oeste,3 dias,-110.0,69,-78.0,-32.0,32.0,retracao
0.54,360,194.4,0.0,0.0,5.625,0.6,7.0,168,CP V ARI,7 dias úmida / 56 dias ar 50% umidade,Não informado,DF,Centro Oeste,7 dias,-160.0,69,-117.26000000000002,-42.73999999999998,42.73999999999998,retracao
0.54,360,194.4,0.0,0.0,5.625,0.6,14.0,336,CP V ARI,7 dias úmida / 56 dias ar 50% umidade,Não informado,DF,Centro Oeste,14 dias,-260.0,69,-199.74833333333333,-60.251666666666665,60.251666666666665,retracao
0.54,360,194.4,0.0,0.0,5.625,0.6,28.0,672,CP V ARI,7 dias úmida / 56 dias ar 50% umidade,Não informado,DF,Centro Oeste,28 dias,-350.0,69,-298.26499999999993,-51.73500000000007,51.73500000000007,retracao
0.54,360,194.4,0.0,0.0,5.625,0.6,56.0,1344,CP V ARI,7 dias úmida / 56 dias ar 50% umidade,Não informado,DF,Centro Oeste,56 dias,-450.0,69,-409.13666666666666,-40.863333333333344,40.863333333333344,retracao
0.5,380,190.0,10.0,0.0,5.0,0.6,0.5,12,CP V ARI,7 dias úmida / 56 dias ar 50% umidade,Laboratório,DF,Centro Oeste,12 h,0.0,70,-0.11666666666666668,0.11666666666666668,0.11666666666666668,retracao
0.5,380,190.0,10.0,0.0,5.0,0.6,1.0,24,CP V ARI,7 dias úmida / 56 dias ar 50% umidade,Laboratório,DF,Centro Oeste,1 dia,20.0,70,46.74833333333333,-26.748333333333328,26.748333333333328,expansao
0.5,380,190.0,10.0,0.0,5.0,0.6,3.0,72,CP V ARI,7 dias úmida / 56 dias ar 50% umidade,Laboratório,DF,Centro Oeste,3 dias,40.0,70,74.74833333333335,-34.74833333333335,34.74833333333335,expansao
0.5,380,190.0,10.0,0.0,5.0,0.6,7.0,168,CP V ARI,7 dias úmida / 56 dias ar 50% umidade,Laboratório,DF,Centro Oeste,7 dias,90.0,70,94.48444444444445,-4.484444444444449,4.484444444444449,expansao
0.5,380,190.0,10.0,0.0,5.0,0.6,14.0,336,CP V ARI,7 dias úmida / 56 dias ar 50% umidade,Laboratório,DF,Centro Oeste,14 dias,-40.0,70,-50.963571428571434,10.963571428571434,10.963571428571434,retracao
0.5,380,190.0,10.0,0.0,5.0,0.6,28.0,672,CP V ARI,7 dias úmida / 56 dias ar 50% umidade,Laboratório,DF,Centro Oeste,28 dias,-180.0,70,-123.74666666666663,-56.25333333333337,56.25333333333337,retracao
0.5,380,190.0,10.0,0.0,5.0,0.6,56.0,1344,CP V ARI,7 dias úmida / 56 dias ar 50% umidade,Laboratório,DF,Centro Oeste,56 dias,-320.0,70,-294.02500000000003,-25.974999999999966,25.974999999999966,retracao
0.47,390,183.29999999999998,0.0,0.0,0.0,0.0,0.5,12,CP V ARI RS,7 dias úmida / 56 dias ar 50% umidade,Não informado,SP,Sudeste,12 h,0.0,71,0.0,0.0,0.0,estabilidade
0.47,390,183.29999999999998,0.0,0.0,0.0,0.0,1.0,24,CP V ARI RS,7 dias úmida / 56 dias ar 50% umidade,Não informado,SP,Sudeste,1 dia,-50.0,71,-47.82166666666666,-2.1783333333333417,2.1783333333333417,retracao
0.47,390,183.29999999999998,0.0,0.0,0.0,0.0,3.0,72,CP V ARI RS,7 dias úmida / 56 dias ar 50% umidade,Não informado,SP,Sudeste,3 dias,-110.0,71,-93.3157142857143,-16.684285714285707,16.684285714285707,retracao
0.47,390,183.29999999999998,0.0,0.0,0.0,0.0,7.0,168,CP V ARI RS,7 dias úmida / 56 dias ar 50% umidade,Não informado,SP,Sudeste,7 dias,-190.0,71,-145.125,-44.875,44.875,retracao
0.47,390,183.29999999999998,0.0,0.0,0.0,0.0,14.0,336,CP V ARI RS,7 dias úmida / 56 dias ar 50% umidade,Não informado,SP,Sudeste,14 dias,-260.0,71,-254.11499999999995,-5.885000000000048,5.885000000000048,retracao
0.47,390,183.29999999999998,0.0,0.0,0.0,0.0,28.0,672,CP V ARI RS,7 dias úmida / 56 dias ar 50% umidade,Não informado,SP,Sudeste,28 dias,-330.0,71,-350.3019047619046,20.30190476190461,20.30190476190461,retracao
0.47,390,183.29999999999998,0.0,0.0,0.0,0.0,56.0,1344,CP V ARI RS,7 dias úmida / 56 dias ar 50% umidade,Não informado,SP,Sudeste,56 dias,-450.0,71,-455.51976190476194,5.5197619047619355,5.5197619047619355,retracao
0.55,336,184.8,10.0,25.0,0.0,0.6,0.5,12,CP V ARI,7 dias úmida / 56 dias ar 50% umidade,Laboratório,SP,Sudeste,12 h,0.0,72,0.15666666666666668,-0.15666666666666668,0.15666666666666668,expansao
0.55,336,184.8,10.0,25.0,0.0,0.6,1.0,24,CP V ARI,7 dias úmida / 56 dias ar 50% umidade,Laboratório,SP,Sudeste,1 dia,60.0,72,50.98166666666667,9.01833333333333,9.01833333333333,expansao
0.55,336,184.8,10.0,25.0,0.0,0.6,3.0,72,CP V ARI,7 dias úmida / 56 dias ar 50% umidade,Laboratório,SP,Sudeste,3 dias,80.0,72,75.82571428571428,4.174285714285716,4.174285714285716,expansao
0.55,336,184.8,10.0,25.0,0.0,0.6,7.0,168,CP V ARI,7 dias úmida / 56 dias ar 50% umidade,Laboratório,SP,Sudeste,7 dias,120.0,72,104.40476190476191,15.595238095238088,15.595238095238088,expansao
0.55,336,184.8,10.0,25.0,0.0,0.6,14.0,336,CP V ARI,7 dias úmida / 56 dias ar 50% umidade,Laboratório,SP,Sudeste,14 dias,80.0,72,-44.47142857142856,124.47142857142856,124.47142857142856,retracao
0.55,336,184.8,10.0,25.0,0.0,0.6,28.0,672,CP V ARI,7 dias úmida / 56 dias ar 50% umidade,Laboratório,SP,Sudeste,28 dias,-220.0,72,-192.32642857142855,-27.67357142857145,27.67357142857145,retracao
0.55,336,184.8,10.0,25.0,0.0,0.6,56.0,1344,CP V ARI,7 dias úmida / 56 dias ar 50% umidade,Laboratório,SP,Sudeste,56 dias,-310.0,72,-285.25500000000005,-24.744999999999948,24.744999999999948,retracao
0.51,380,193.8,0.0,0.0,0.0,0.6,0.5,12,CP II Z 40,7 dias úmida / 56 dias ar 50% umidade,Não informado,DF,Centro Oeste,12 h,0.0,73,0.0,0.0,0.0,estabilidade
0.51,380,193.8,0.0,0.0,0.0,0.6,1.0,24,CP II Z 40,7 dias úmida / 56 dias ar 50% umidade,Não informado,DF,Centro Oeste,1 dia,-30.0,73,-48.00666666666666,18.00666666666666,18.00666666666666,retracao
0.51,380,193.8,0.0,0.0,0.0,0.6,3.0,72,CP II Z 40,7 dias úmida / 56 dias ar 50% umidade,Não informado,DF,Centro Oeste,3 dias,-80.0,73,-83.01,3.010000000000005,3.010000000000005,retracao
0.51,380,193.8,0.0,0.0,0.0,0.6,7.0,168,CP II Z 40,7 dias úmida / 56 dias ar 50% umidade,Não informado,DF,Centro Oeste,7 dias,-110.0,73,-141.69833333333335,31.698333333333352,31.698333333333352,retracao
0.51,380,193.8,0.0,0.0,0.0,0.6,14.0,336,CP II Z 40,7 dias úmida / 56 dias ar 50% umidade,Não informado,DF,Centro Oeste,14 dias,-200.0,73,-216.7316666666667,16.73166666666671,16.73166666666671,retracao
0.51,380,193.8,0.0,0.0,0.0,0.6,28.0,672,CP II Z 40,7 dias úmida / 56 dias ar 50% umidade,Não informado,DF,Centro Oeste,28 dias,-320.0,73,-344.0400000000001,24.040000000000077,24.040000000000077,retracao
0.51,380,193.8,0.0,0.0,0.0,0.6,56.0,1344,CP II Z 40,7 dias úmida / 56 dias ar 50% umidade,Não informado,DF,Centro Oeste,56 dias,-450.0,73,-456.71833333333336,6.718333333333362,6.718333333333362,retracao
0.521,380,197.98000000000002,10.0,0.0,0.0,0.6,0.5,12,CP II F 32 RS,7 dias úmida / 56 dias ar 50% umidade,Não informado,AM,Norte,12 h,0.0,74,0.0,0.0,0.0,estabilidade
0.521,380,197.98000000000002,10.0,0.0,0.0,0.6,1.0,24,CP II F 32 RS,7 dias úmida / 56 dias ar 50% umidade,Não informado,AM,Norte,1 dia,80.0,74,76.69333333333333,3.306666666666672,3.306666666666672,expansao
0.521,380,197.98000000000002,10.0,0.0,0.0,0.6,3.0,72,CP II F 32 RS,7 dias úmida / 56 dias ar 50% umidade,Não informado,AM,Norte,3 dias,120.0,74,109.47666666666663,10.523333333333369,10.523333333333369,expansao
0.521,380,197.98000000000002,10.0,0.0,0.0,0.6,7.0,168,CP II F 32 RS,7 dias úmida / 56 dias ar 50% umidade,Não informado,AM,Norte,7 dias,150.0,74,121.61666666666667,28.383333333333326,28.383333333333326,expansao
0.521,380,197.98000000000002,10.0,0.0,0.0,0.6,14.0,336,CP II F 32 RS,7 dias úmida / 56 dias ar 50% umidade,Não informado,AM,Norte,14 dias,-50.0,74,-67.29249999999999,17.29249999999999,17.29249999999999,retracao
0.521,380,197.98000000000002,10.0,0.0,0.0,0.6,28.0,672,CP II F 32 RS,7 dias úmida / 56 dias ar 50% umidade,Não informado,AM,Norte,28 dias,-170.0,74,-194.94166666666663,24.941666666666634,24.941666666666634,retracao
0.521,380,197.98000000000002,10.0,0.0,0.0,0.6,56.0,1344,CP II F 32 RS,7 dias úmida / 56 dias ar 50% umidade,Não informado,AM,Norte,56 dias,-310.0,74,-279.29333333333363,-30.706666666666365,30.706666666666365,retracao
0.51,412,210.12,10.0,0.0,0.0,0.0,0.5,12,CP II F 40,7 dias úmida / 56 dias ar 50% umidade,Não informado,PE,Nordeste,12 h,0.0,75,-0.5183333333333333,0.5183333333333333,0.5183333333333333,retracao
0.51,412,210.12,10.0,0.0,0.0,0.0,1.0,24,CP II F 40,7 dias úmida / 56 dias ar 50% umidade,Não informado,PE,Nordeste,1 dia,10.0,75,36.58166666666667,-26.58166666666667,26.58166666666667,expansao
0.51,412,210.12,10.0,0.0,0.0,0.0,3.0,72,CP II F 40,7 dias úmida / 56 dias ar 50% umidade,Não informado,PE,Nordeste,3 dias,30.0,75,64.84166666666661,-34.84166666666661,34.84166666666661,expansao
0.51,412,210.12,10.0,0.0,0.0,0.0,7.0,168,CP II F 40,7 dias úmida / 56 dias ar 50% umidade,Não informado,PE,Nordeste,7 dias,70.0,75,96.37333333333332,-26.37333333333332,26.37333333333332,expansao
0.51,412,210.12,10.0,0.0,0.0,0.0,14.0,336,CP II F 40,7 dias úmida / 56 dias ar 50% umidade,Não informado,PE,Nordeste,14 dias,-150.0,75,-17.820000000000004,-132.18,132.18,retracao
0.51,412,210.12,10.0,0.0,0.0,0.0,28.0,672,CP II F 40,7 dias úmida / 56 dias ar 50% umidade,Não informado,PE,Nordeste,28 dias,-230.0,75,-122.46333333333332,-107.53666666666668,107.53666666666668,retracao
0.51,412,210.12,10.0,0.0,0.0,0.0,56.0,1344,CP II F 40,7 dias úmida / 56 dias ar 50% umidade,Não informado,PE,Nordeste,56 dias,-310.0,75,-304.51500000000004,-5.484999999999957,5.484999999999957,retracao
0.55,337,185.35000000000002,0.0,0.0,5.5,0.6,0.5,12,CP II E 40,7 dias úmida / 56 dias ar 50% umidade,Laboratório,SP,Sudeste,12 h,0.0,76,0.0,0.0,0.0,estabilidade
0.55,337,185.35000000000002,0.0,0.0,5.5,0.6,1.0,24,CP II E 40,7 dias úmida / 56 dias ar 50% umidade,Laboratório,SP,Sudeste,1 dia,-60.0,76,-27.301587301587293,-32.69841269841271,32.69841269841271,retracao
0.55,337,185.35000000000002,0.0,0.0,5.5,0.6,3.0,72,CP II E 40,7 dias úmida / 56 dias ar 50% umidade,Laboratório,SP,Sudeste,3 dias,-100.0,76,-84.21277777777777,-15.787222222222226,15.787222222222226,retracao
0.55,337,185.35000000000002,0.0,0.0,5.5,0.6,7.0,168,CP II E 40,7 dias úmida / 56 dias ar 50% umidade,Laboratório,SP,Sudeste,7 dias,-150.0,76,-139.67535714285717,-10.324642857142834,10.324642857142834,retracao
0.55,337,185.35000000000002,0.0,0.0,5.5,0.6,14.0,336,CP II E 40,7 dias úmida / 56 dias ar 50% umidade,Laboratório,SP,Sudeste,14 dias,-210.0,76,-205.29353174603185,-4.706468253968154,4.706468253968154,retracao
0.55,337,185.35000000000002,0.0,0.0,5.5,0.6,28.0,672,CP II E 40,7 dias úmida / 56 dias ar 50% umidade,Laboratório,SP,Sudeste,28 dias,-300.0,76,-250.75865079365087,-49.24134920634913,49.24134920634913,retracao
0.55,337,185.35000000000002,0.0,0.0,5.5,0.6,56.0,1344,CP II E 40,7 dias úmida / 56 dias ar 50% umidade,Laboratório,SP,Sudeste,56 dias,-450.0,76,-367.27472222222224,-82.72527777777776,82.72527777777776,retracao
0.5,370,185.0,15.0,0.0,0.0,0.6,0.5,12,CP V ARI RS,7 dias úmida / 56 dias ar 50% umidade,Não informado,RJ,Sudeste,12 h,0.0,77,0.0,0.0,0.0,estabilidade
0.5,370,185.0,15.0,0.0,0.0,0.6,1.0,24,CP V ARI RS,7 dias úmida / 56 dias ar 50% umidade,Não informado,RJ,Sudeste,1 dia,30.0,77,33.084999999999994,-3.0849999999999937,3.0849999999999937,expansao
0.5,370,185.0,15.0,0.0,0.0,0.6,3.0,72,CP V ARI RS,7 dias úmida / 56 dias ar 50% umidade,Não informado,RJ,Sudeste,3 dias,-50.0,77,37.27333333333334,-87.27333333333334,87.27333333333334,expansao
0.5,370,185.0,15.0,0.0,0.0,0.6,7.0,168,CP V ARI RS,7 dias úmida / 56 dias ar 50% umidade,Não informado,RJ,Sudeste,7 dias,-90.0,77,21.236666666666668,-111.23666666666666,111.23666666666666,expansao
0.5,370,185.0,15.0,0.0,0.0,0.6,14.0,336,CP V ARI RS,7 dias úmida / 56 dias ar 50% umidade,Não informado,RJ,Sudeste,14 dias,-150.0,77,-115.43666666666668,-34.56333333333332,34.56333333333332,retracao
0.5,370,185.0,15.0,0.0,0.0,0.6,28.0,672,CP V ARI RS,7 dias úmida / 56 dias ar 50% umidade,Não informado,RJ,Sudeste,28 dias,-200.0,77,-191.60999999999996,-8.390000000000043,8.390000000000043,retracao
0.5,370,185.0,15.0,0.0,0.0,0.6,56.0,1344,CP V ARI RS,7 dias úmida / 56 dias ar 50% umidade,Não informado,RJ,Sudeste,56 dias,-310.0,77,-313.8733333333332,3.873333333333221,3.873333333333221,retracao
0.54,341,184.14000000000001,12.5,25.0,0.0,0.6,0.5,12,CP II F 40,7 dias úmida / 56 dias ar 50% umidade,Laboratório,SP,Sudeste,12 h,0.0,78,0.30999999999999994,-0.30999999999999994,0.30999999999999994,expansao
0.54,341,184.14000000000001,12.5,25.0,0.0,0.6,1.0,24,CP II F 40,7 dias úmida / 56 dias ar 50% umidade,Laboratório,SP,Sudeste,1 dia,60.0,78,50.720000000000006,9.279999999999994,9.279999999999994,expansao
0.54,341,184.14000000000001,12.5,25.0,0.0,0.6,3.0,72,CP II F 40,7 dias úmida / 56 dias ar 50% umidade,Laboratório,SP,Sudeste,3 dias,90.0,78,73.82166666666667,16.178333333333327,16.178333333333327,expansao
0.54,341,184.14000000000001,12.5,25.0,0.0,0.6,7.0,168,CP II F 40,7 dias úmida / 56 dias ar 50% umidade,Laboratório,SP,Sudeste,7 dias,120.0,78,96.13214285714287,23.867857142857133,23.867857142857133,expansao
0.54,341,184.14000000000001,12.5,25.0,0.0,0.6,14.0,336,CP II F 40,7 dias úmida / 56 dias ar 50% umidade,Laboratório,SP,Sudeste,14 dias,-30.0,78,-94.37357142857145,64.37357142857145,64.37357142857145,retracao
0.54,341,184.14000000000001,12.5,25.0,0.0,0.6,28.0,672,CP II F 40,7 dias úmida / 56 dias ar 50% umidade,Laboratório,SP,Sudeste,28 dias,-140.0,78,-131.06000000000003,-8.93999999999997,8.93999999999997,retracao
0.54,341,184.14000000000001,12.5,25.0,0.0,0.6,56.0,1344,CP II F 40,7 dias úmida / 56 dias ar 50% umidade,Laboratório,SP,Sudeste,56 dias,-310.0,78,-289.4533333333335,-20.54666666666651,20.54666666666651,retracao
0.55,370,203.50000000000003,0.0,0.0,5.5,0.6,0.5,12,CP V ARI RS,7 dias úmida / 56 dias ar 50% umidade,Não informado,PB,Nordeste,12 h,0.0,79,0.0,0.0,0.0,estabilidade
0.55,370,203.50000000000003,0.0,0.0,5.5,0.6,1.0,24,CP V ARI RS,7 dias úmida / 56 dias ar 50% umidade,Não informado,PB,Nordeste,1 dia,-70.0,79,-84.27500000000002,14.27500000000002,14.27500000000002,retracao
0.55,370,203.50000000000003,0.0,0.0,5.5,0.6,3.0,72,CP V ARI RS,7 dias úmida / 56 dias ar 50% umidade,Não informado,PB,Nordeste,3 dias,-90.0,79,-78.39333333333333,-11.60666666666667,11.60666666666667,retracao
0.55,370,203.50000000000003,0.0,0.0,5.5,0.6,7.0,168,CP V ARI RS,7 dias úmida / 56 dias ar 50% umidade,Não informado,PB,Nordeste,7 dias,-130.0,79,-138.6633333333335,8.663333333333497,8.663333333333497,retracao
0.55,370,203.50000000000003,0.0,0.0,5.5,0.6,14.0,336,CP V ARI RS,7 dias úmida / 56 dias ar 50% umidade,Não informado,PB,Nordeste,14 dias,-200.0,79,-233.7199999999999,33.719999999999914,33.719999999999914,retracao
0.55,370,203.50000000000003,0.0,0.0,5.5,0.6,28.0,672,CP V ARI RS,7 dias úmida / 56 dias ar 50% umidade,Não informado,PB,Nordeste,28 dias,-320.0,79,-320.5128571428572,0.5128571428571718,0.5128571428571718,retracao
0.55,370,203.50000000000003,0.0,0.0,5.5,0.6,56.0,1344,CP V ARI RS,7 dias úmida / 56 dias ar 50% umidade,Não informado,PB,Nordeste,56 dias,-440.0,79,-452.1833333333333,12.18333333333328,12.18333333333328,retracao
0.55,336,184.8,10.0,0.0,0.0,0.0,0.5,12,CP V ARI,7 dias úmida / 56 dias ar 50% umidade,Não informado,PE,Nordeste,12 h,0.0,80,0.18333333333333335,-0.18333333333333335,0.18333333333333335,expansao
0.55,336,184.8,10.0,0.0,0.0,0.0,1.0,24,CP V ARI,7 dias úmida / 56 dias ar 50% umidade,Não informado,PE,Nordeste,1 dia,60.0,80,55.275,4.725000000000001,4.725000000000001,expansao
0.55,336,184.8,10.0,0.0,0.0,0.0,3.0,72,CP V ARI,7 dias úmida / 56 dias ar 50% umidade,Não informado,PE,Nordeste,3 dias,80.0,80,98.13333333333334,-18.13333333333334,18.13333333333334,expansao
0.55,336,184.8,10.0,0.0,0.0,0.0,7.0,168,CP V ARI,7 dias úmida / 56 dias ar 50% umidade,Não informado,PE,Nordeste,7 dias,120.0,80,93.20833333333337,26.79166666666663,26.79166666666663,expansao
0.55,336,184.8,10.0,0.0,0.0,0.0,14.0,336,CP V ARI,7 dias úmida / 56 dias ar 50% umidade,Não informado,PE,Nordeste,14 dias,80.0,80,-67.67857142857143,147.67857142857144,147.67857142857144,retracao
0.55,336,184.8,10.0,0.0,0.0,0.0,28.0,672,CP V ARI,7 dias úmida / 56 dias ar 50% umidade,Não informado,PE,Nordeste,28 dias,-220.0,80,-192.26333333333332,-27.73666666666668,27.73666666666668,retracao
0.55,336,184.8,10.0,0.0,0.0,0.0,56.0,1344,CP V ARI,7 dias úmida / 56 dias ar 50% umidade,Não informado,PE,Nordeste,56 dias,-310.0,80,-288.5866666666668,-21.413333333333185,21.413333333333185,retracao
0.55,345,189.75000000000003,12.5,0.0,5.5,0.0,0.5,12,CP II E 40,7 dias úmida / 56 dias ar 50% umidade,Laboratório,SP,Sudeste,12 h,0.0,81,0.8233333333333333,-0.8233333333333333,0.8233333333333333,expansao
0.55,345,189.75000000000003,12.5,0.0,5.5,0.0,1.0,24,CP II E 40,7 dias úmida / 56 dias ar 50% umidade,Laboratório,SP,Sudeste,1 dia,40.0,81,12.960952380952383,27.039047619047615,27.039047619047615,expansao
0.55,345,189.75000000000003,12.5,0.0,5.5,0.0,3.0,72,CP II E 40,7 dias úmida / 56 dias ar 50% umidade,Laboratório,SP,Sudeste,3 dias,90.0,81,57.46523809523809,32.53476190476191,32.53476190476191,expansao
0.55,345,189.75000000000003,12.5,0.0,5.5,0.0,7.0,168,CP II E 40,7 dias úmida / 56 dias ar 50% umidade,Laboratório,SP,Sudeste,7 dias,120.0,81,77.00357142857143,42.99642857142857,42.99642857142857,expansao
0.55,345,189.75000000000003,12.5,0.0,5.5,0.0,14.0,336,CP II E 40,7 dias úmida / 56 dias ar 50% umidade,Laboratório,SP,Sudeste,14 dias,-50.0,81,-98.70166666666668,48.70166666666668,48.70166666666668,retracao
0.55,345,189.75000000000003,12.5,0.0,5.5,0.0,28.0,672,CP II E 40,7 dias úmida / 56 dias ar 50% umidade,Laboratório,SP,Sudeste,28 dias,-130.0,81,-225.39499999999992,95.39499999999992,95.39499999999992,retracao
0.55,345,189.75000000000003,12.5,0.0,5.5,0.0,56.0,1344,CP II E 40,7 dias úmida / 56 dias ar 50% umidade,Laboratório,SP,Sudeste,56 dias,-310.0,81,-373.90833333333336,63.90833333333336,63.90833333333336,retracao
0.47,370,173.89999999999998,0.0,0.0,5.625,0.6,0.5,12,CP V ARI RS,7 dias úmida / 56 dias ar 50% umidade,Não informado,RJ,Sudeste,12 h,0.0,82,0.0,0.0,0.0,estabilidade
0.47,370,173.89999999999998,0.0,0.0,5.625,0.6,1.0,24,CP V ARI RS,7 dias úmida / 56 dias ar 50% umidade,Não informado,RJ,Sudeste,1 dia,-90.0,82,-53.69166666666665,-36.30833333333335,36.30833333333335,retracao
0.47,370,173.89999999999998,0.0,0.0,5.625,0.6,3.0,72,CP V ARI RS,7 dias úmida / 56 dias ar 50% umidade,Não informado,RJ,Sudeste,3 dias,-140.0,82,-79.23500000000001,-60.764999999999986,60.764999999999986,retracao
0.47,370,173.89999999999998,0.0,0.0,5.625,0.6,7.0,168,CP V ARI RS,7 dias úmida / 56 dias ar 50% umidade,Não informado,RJ,Sudeste,7 dias,-210.0,82,-130.50833333333344,-79.49166666666656,79.49166666666656,retracao
0.47,370,173.89999999999998,0.0,0.0,5.625,0.6,14.0,336,CP V ARI RS,7 dias úmida / 56 dias ar 50% umidade,Não informado,RJ,Sudeste,14 dias,-270.0,82,-213.56833333333333,-56.43166666666667,56.43166666666667,retracao
0.47,370,173.89999999999998,0.0,0.0,5.625,0.6,28.0,672,CP V ARI RS,7 dias úmida / 56 dias ar 50% umidade,Não informado,RJ,Sudeste,28 dias,-320.0,82,-354.88833333333343,34.888333333333435,34.888333333333435,retracao
0.47,370,173.89999999999998,0.0,0.0,5.625,0.6,56.0,1344,CP V ARI RS,7 dias úmida / 56 dias ar 50% umidade,Não informado,RJ,Sudeste,56 dias,-440.0,82,-516.3883333333333,76.38833333333332,76.38833333333332,retracao
0.54,340,183.60000000000002,15.0,0.0,5.5,0.6,0.5,12,CP II E 40,7 dias úmida / 56 dias ar 50% umidade,Não informado,TO,Nordeste,12 h,0.0,83,0.0,0.0,0.0,estabilidade
0.54,340,183.60000000000002,15.0,0.0,5.5,0.6,1.0,24,CP II E 40,7 dias úmida / 56 dias ar 50% umidade,Não informado,TO,Nordeste,1 dia,30.0,83,59.309920634920644,-29.309920634920644,29.309920634920644,expansao
0.54,340,183.60000000000002,15.0,0.0,5.5,0.6,3.0,72,CP II E 40,7 dias úmida / 56 dias ar 50% umidade,Não informado,TO,Nordeste,3 dias,90.0,83,106.9240476190476,-16.9240476190476,16.9240476190476,expansao
0.54,340,183.60000000000002,15.0,0.0,5.5,0.6,7.0,168,CP II E 40,7 dias úmida / 56 dias ar 50% umidade,Não informado,TO,Nordeste,7 dias,150.0,83,171.04476190476205,-21.044761904762055,21.044761904762055,expansao
0.54,340,183.60000000000002,15.0,0.0,5.5,0.6,14.0,336,CP II E 40,7 dias úmida / 56 dias ar 50% umidade,Não informado,TO,Nordeste,14 dias,10.0,83,-2.8347222222222217,12.834722222222222,12.834722222222222,retracao
0.54,340,183.60000000000002,15.0,0.0,5.5,0.6,28.0,672,CP II E 40,7 dias úmida / 56 dias ar 50% umidade,Não informado,TO,Nordeste,28 dias,-180.0,83,-132.4892857142857,-47.5107142857143,47.5107142857143,retracao
0.54,340,183.60000000000002,15.0,0.0,5.5,0.6,56.0,1344,CP II E 40,7 dias úmida / 56 dias ar 50% umidade,Não informado,TO,Nordeste,56 dias,-310.0,83,-286.4036904761905,-23.59630952380951,23.59630952380951,retracao
0.53,370,196.10000000000002,12.5,0.0,0.0,0.6,0.5,12,CP III RS,7 dias úmida / 56 dias ar 50% umidade,Não informado,RJ,Sudeste,12 h,0.0,84,4.138333333333333,-4.138333333333333,4.138333333333333,expansao
0.53,370,196.10000000000002,12.5,0.0,0.0,0.6,1.0,24,CP III RS,7 dias úmida / 56 dias ar 50% umidade,Não informado,RJ,Sudeste,1 dia,30.0,84,46.49309523809526,-16.493095238095258,16.493095238095258,expansao
0.53,370,196.10000000000002,12.5,0.0,0.0,0.6,3.0,72,CP III RS,7 dias úmida / 56 dias ar 50% umidade,Não informado,RJ,Sudeste,3 dias,70.0,84,62.17333333333332,7.826666666666682,7.826666666666682,expansao
0.53,370,196.10000000000002,12.5,0.0,0.0,0.6,7.0,168,CP III RS,7 dias úmida / 56 dias ar 50% umidade,Não informado,RJ,Sudeste,7 dias,120.0,84,73.11000000000003,46.88999999999997,46.88999999999997,expansao
0.53,370,196.10000000000002,12.5,0.0,0.0,0.6,14.0,336,CP III RS,7 dias úmida / 56 dias ar 50% umidade,Não informado,RJ,Sudeste,14 dias,-50.0,84,-48.19999999999999,-1.8000000000000114,1.8000000000000114,retracao
0.53,370,196.10000000000002,12.5,0.0,0.0,0.6,28.0,672,CP III RS,7 dias úmida / 56 dias ar 50% umidade,Não informado,RJ,Sudeste,28 dias,-150.0,84,-107.55166666666666,-42.44833333333334,42.44833333333334,retracao
0.53,370,196.10000000000002,12.5,0.0,0.0,0.6,56.0,1344,CP III RS,7 dias úmida / 56 dias ar 50% umidade,Não informado,RJ,Sudeste,56 dias,-310.0,84,-257.30833333333334,-52.69166666666666,52.69166666666666,retracao
0.53,350,185.5,0.0,0.0,0.0,0.6,0.5,12,CP V ARI,7 dias úmida / 56 dias ar 50% umidade,Não informado,SP ,Sudeste,12 h,0.0,85,0.0,0.0,0.0,estabilidade
0.53,350,185.5,0.0,0.0,0.0,0.6,1.0,24,CP V ARI,7 dias úmida / 56 dias ar 50% umidade,Não informado,SP ,Sudeste,1 dia,-40.0,85,-49.655,9.655000000000001,9.655000000000001,retracao
0.53,350,185.5,0.0,0.0,0.0,0.6,3.0,72,CP V ARI,7 dias úmida / 56 dias ar 50% umidade,Não informado,SP ,Sudeste,3 dias,-90.0,85,-107.78000000000002,17.780000000000015,17.780000000000015,retracao
0.53,350,185.5,0.0,0.0,0.0,0.6,7.0,168,CP V ARI,7 dias úmida / 56 dias ar 50% umidade,Não informado,SP ,Sudeste,7 dias,-140.0,85,-163.15666666666672,23.156666666666723,23.156666666666723,retracao
0.53,350,185.5,0.0,0.0,0.0,0.6,14.0,336,CP V ARI,7 dias úmida / 56 dias ar 50% umidade,Não informado,SP ,Sudeste,14 dias,-220.0,85,-213.22333333333333,-6.776666666666671,6.776666666666671,retracao
0.53,350,185.5,0.0,0.0,0.0,0.6,28.0,672,CP V ARI,7 dias úmida / 56 dias ar 50% umidade,Não informado,SP ,Sudeste,28 dias,-300.0,85,-325.5066666666668,25.506666666666774,25.506666666666774,retracao
0.53,350,185.5,0.0,0.0,0.0,0.6,56.0,1344,CP V ARI,7 dias úmida / 56 dias ar 50% umidade,Não informado,SP ,Sudeste,56 dias,-440.0,85,-457.62833333333333,17.62833333333333,17.62833333333333,retracao
0.61,330,201.29999999999998,10.0,0.0,0.0,0.3,0.5,12,CP V ARI,7 dias úmida / 56 dias ar 50% umidade,Laboratório,SP,Sudeste,12 h,0.0,86,0.27,-0.27,0.27,expansao
0.61,330,201.29999999999998,10.0,0.0,0.0,0.3,1.0,24,CP V ARI,7 dias úmida / 56 dias ar 50% umidade,Laboratório,SP,Sudeste,1 dia,40.0,86,24.701666666666668,15.298333333333332,15.298333333333332,expansao
0.61,330,201.29999999999998,10.0,0.0,0.0,0.3,3.0,72,CP V ARI,7 dias úmida / 56 dias ar 50% umidade,Laboratório,SP,Sudeste,3 dias,70.0,86,28.140000000000004,41.86,41.86,expansao
0.61,330,201.29999999999998,10.0,0.0,0.0,0.3,7.0,168,CP V ARI,7 dias úmida / 56 dias ar 50% umidade,Laboratório,SP,Sudeste,7 dias,90.0,86,31.18499999999999,58.81500000000001,58.81500000000001,expansao
0.61,330,201.29999999999998,10.0,0.0,0.0,0.3,14.0,336,CP V ARI,7 dias úmida / 56 dias ar 50% umidade,Laboratório,SP,Sudeste,14 dias,-30.0,86,-148.13523809523807,118.13523809523807,118.13523809523807,retracao
0.61,330,201.29999999999998,10.0,0.0,0.0,0.3,28.0,672,CP V ARI,7 dias úmida / 56 dias ar 50% umidade,Laboratório,SP,Sudeste,28 dias,-150.0,86,-217.93166666666664,67.93166666666664,67.93166666666664,retracao
0.61,330,201.29999999999998,10.0,0.0,0.0,0.3,56.0,1344,CP V ARI,7 dias úmida / 56 dias ar 50% umidade,Laboratório,SP,Sudeste,56 dias,-310.0,86,-376.9066666666667,66.9066666666667,66.9066666666667,retracao
0.55,336,184.8,15.0,0.0,5.5,0.6,0.5,12,CP II E 40,7 dias úmida / 56 dias ar 50% umidade,Não informado,SP,Sudeste,12 h,0.0,87,0.0,0.0,0.0,estabilidade
0.55,336,184.8,15.0,0.0,5.5,0.6,1.0,24,CP II E 40,7 dias úmida / 56 dias ar 50% umidade,Não informado,SP,Sudeste,1 dia,40.0,87,40.694880952380984,-0.6948809523809842,0.6948809523809842,expansao
0.55,336,184.8,15.0,0.0,5.5,0.6,3.0,72,CP II E 40,7 dias úmida / 56 dias ar 50% umidade,Não informado,SP,Sudeste,3 dias,110.0,87,97.97630952380952,12.023690476190481,12.023690476190481,expansao
0.55,336,184.8,15.0,0.0,5.5,0.6,7.0,168,CP II E 40,7 dias úmida / 56 dias ar 50% umidade,Não informado,SP,Sudeste,7 dias,150.0,87,150.65511904761914,-0.655119047619138,0.655119047619138,expansao
0.55,336,184.8,15.0,0.0,5.5,0.6,14.0,336,CP II E 40,7 dias úmida / 56 dias ar 50% umidade,Não informado,SP,Sudeste,14 dias,0.0,87,-8.857420634920635,8.857420634920635,8.857420634920635,retracao
0.55,336,184.8,15.0,0.0,5.5,0.6,28.0,672,CP II E 40,7 dias úmida / 56 dias ar 50% umidade,Não informado,SP,Sudeste,28 dias,-90.0,87,-127.11047619047618,37.11047619047618,37.11047619047618,retracao
0.55,336,184.8,15.0,0.0,5.5,0.6,56.0,1344,CP II E 40,7 dias úmida / 56 dias ar 50% umidade,Não informado,SP,Sudeste,56 dias,-300.0,87,-283.9852380952382,-16.014761904761826,16.014761904761826,retracao
0.55,336,184.8,0.0,0.0,0.0,0.6,0.5,12,CP II E 40,7 dias úmida / 56 dias ar 50% umidade,Não informado,SP,Sudeste,12 h,0.0,88,0.0,0.0,0.0,estabilidade
0.55,336,184.8,0.0,0.0,0.0,0.6,1.0,24,CP II E 40,7 dias úmida / 56 dias ar 50% umidade,Não informado,SP,Sudeste,1 dia,-50.0,88,-14.647301587301587,-35.352698412698416,35.352698412698416,retracao
0.55,336,184.8,0.0,0.0,0.0,0.6,3.0,72,CP II E 40,7 dias úmida / 56 dias ar 50% umidade,Não informado,SP,Sudeste,3 dias,-90.0,88,-4.489642857142857,-85.51035714285715,85.51035714285715,retracao
0.55,336,184.8,0.0,0.0,0.0,0.6,7.0,168,CP II E 40,7 dias úmida / 56 dias ar 50% umidade,Não informado,SP,Sudeste,7 dias,-160.0,88,-30.02595238095239,-129.9740476190476,129.9740476190476,retracao
0.55,336,184.8,0.0,0.0,0.0,0.6,14.0,336,CP II E 40,7 dias úmida / 56 dias ar 50% umidade,Não informado,SP,Sudeste,14 dias,-200.0,88,-133.1376190476191,-66.8623809523809,66.8623809523809,retracao
0.55,336,184.8,0.0,0.0,0.0,0.6,28.0,672,CP II E 40,7 dias úmida / 56 dias ar 50% umidade,Não informado,SP,Sudeste,28 dias,-310.0,88,-290.1708333333334,-19.829166666666595,19.829166666666595,retracao
