Repository: carmino-dados-artigos/spvd

# Repositório científico — variação dimensional longitudinal

Este repositório organiza os dados, scripts, resultados e o site complementar da pesquisa sobre predição da variação dimensional de concretos com macrofibras e aditivos compensadores de retração.

## GitHub Pages

Configure o GitHub Pages para publicar a partir da branch principal e da pasta `/docs`.

## Visualização ampliada dos resultados

As páginas dos nove experimentos em `docs/experimentos/` incorporam o conteúdo dos relatórios Markdown correspondentes. A página `docs/dados.html` carrega a base longitudinal completa (1.447 registros × 19 colunas) com busca e paginação no navegador.

File: docs/downloads/resultados/experimento_06_analise_erros/base_com_erros.csv (part 4 of 7)
wb,cement_consumption,water_consumption,dry_d1,fibra_metalica,macrofibra_pp,microfibra_pp,idade_dias,idade_horas,cement,curing,local_ensaio,estado,regiao,idade_label,epsilon_t,amostra_id,epsilon_previsto,residuo,erro_absoluto,sinal_previsto
0.55,336,184.8,0.0,0.0,0.0,0.6,56.0,1344,CP II E 40,7 dias úmida / 56 dias ar 50% umidade,Não informado,SP,Sudeste,56 dias,-440.0,88,-445.1972619047619,5.197261904761888,5.197261904761888,retracao
0.55,336,184.8,15.0,0.0,5.5,0.6,0.5,12,CP II E 40,7 dias úmida / 56 dias ar 50% umidade,Não informado,SP,Sudeste,12 h,0.0,89,0.0,0.0,0.0,estabilidade
0.55,336,184.8,15.0,0.0,5.5,0.6,1.0,24,CP II E 40,7 dias úmida / 56 dias ar 50% umidade,Não informado,SP,Sudeste,1 dia,40.0,89,41.802063492063496,-1.8020634920634961,1.8020634920634961,expansao
0.55,336,184.8,15.0,0.0,5.5,0.6,3.0,72,CP II E 40,7 dias úmida / 56 dias ar 50% umidade,Não informado,SP,Sudeste,3 dias,100.0,89,100.04103174603175,-0.04103174603174864,0.04103174603174864,expansao
0.55,336,184.8,15.0,0.0,5.5,0.6,7.0,168,CP II E 40,7 dias úmida / 56 dias ar 50% umidade,Não informado,SP,Sudeste,7 dias,150.0,89,148.2973015873016,1.7026984126983962,1.7026984126983962,expansao
0.55,336,184.8,15.0,0.0,5.5,0.6,14.0,336,CP II E 40,7 dias úmida / 56 dias ar 50% umidade,Não informado,SP,Sudeste,14 dias,-10.0,89,-12.656984126984126,2.656984126984126,2.656984126984126,retracao
0.55,336,184.8,15.0,0.0,5.5,0.6,28.0,672,CP II E 40,7 dias úmida / 56 dias ar 50% umidade,Não informado,SP,Sudeste,28 dias,-130.0,89,-113.3072619047619,-16.6927380952381,16.6927380952381,retracao
0.55,336,184.8,15.0,0.0,5.5,0.6,56.0,1344,CP II E 40,7 dias úmida / 56 dias ar 50% umidade,Não informado,SP,Sudeste,56 dias,-300.0,89,-275.2570238095238,-24.742976190476213,24.742976190476213,retracao
0.55,345,189.75000000000003,0.0,0.0,5.5,0.0,0.5,12,CP II E 40,7 dias úmida / 56 dias ar 50% umidade,Laboratório,SP,Sudeste,12 h,0.0,90,0.0,0.0,0.0,estabilidade
0.55,345,189.75000000000003,0.0,0.0,5.5,0.0,1.0,24,CP II E 40,7 dias úmida / 56 dias ar 50% umidade,Laboratório,SP,Sudeste,1 dia,-30.0,90,-53.54380952380952,23.54380952380952,23.54380952380952,retracao
0.55,345,189.75000000000003,0.0,0.0,5.5,0.0,3.0,72,CP II E 40,7 dias úmida / 56 dias ar 50% umidade,Laboratório,SP,Sudeste,3 dias,-70.0,90,-96.5033333333333,26.503333333333302,26.503333333333302,retracao
0.55,345,189.75000000000003,0.0,0.0,5.5,0.0,7.0,168,CP II E 40,7 dias úmida / 56 dias ar 50% umidade,Laboratório,SP,Sudeste,7 dias,-120.0,90,-171.30499999999995,51.30499999999995,51.30499999999995,retracao
0.55,345,189.75000000000003,0.0,0.0,5.5,0.0,14.0,336,CP II E 40,7 dias úmida / 56 dias ar 50% umidade,Laboratório,SP,Sudeste,14 dias,-190.0,90,-235.94500000000008,45.94500000000008,45.94500000000008,retracao
0.55,345,189.75000000000003,0.0,0.0,5.5,0.0,28.0,672,CP II E 40,7 dias úmida / 56 dias ar 50% umidade,Laboratório,SP,Sudeste,28 dias,-260.0,90,-310.4733333333332,50.47333333333319,50.47333333333319,retracao
0.55,345,189.75000000000003,0.0,0.0,5.5,0.0,56.0,1344,CP II E 40,7 dias úmida / 56 dias ar 50% umidade,Laboratório,SP,Sudeste,56 dias,-440.0,90,-446.1166666666666,6.116666666666617,6.116666666666617,retracao
0.55,327,179.85000000000002,12.5,0.0,0.0,0.6,0.5,12,CP II E 40,7 dias úmida / 56 dias ar 50% umidade,Não informado,SP,Sudeste,12 h,0.0,91,-0.09166666666666667,0.09166666666666667,0.09166666666666667,retracao
0.55,327,179.85000000000002,12.5,0.0,0.0,0.6,1.0,24,CP II E 40,7 dias úmida / 56 dias ar 50% umidade,Não informado,SP,Sudeste,1 dia,30.0,91,28.899285714285707,1.100714285714293,1.100714285714293,expansao
0.55,327,179.85000000000002,12.5,0.0,0.0,0.6,3.0,72,CP II E 40,7 dias úmida / 56 dias ar 50% umidade,Não informado,SP,Sudeste,3 dias,80.0,91,71.35746031746032,8.642539682539677,8.642539682539677,expansao
0.55,327,179.85000000000002,12.5,0.0,0.0,0.6,7.0,168,CP II E 40,7 dias úmida / 56 dias ar 50% umidade,Não informado,SP,Sudeste,7 dias,110.0,91,94.76285714285714,15.237142857142857,15.237142857142857,expansao
0.55,327,179.85000000000002,12.5,0.0,0.0,0.6,14.0,336,CP II E 40,7 dias úmida / 56 dias ar 50% umidade,Não informado,SP,Sudeste,14 dias,-50.0,91,-61.94119047619047,11.94119047619047,11.94119047619047,retracao
0.55,327,179.85000000000002,12.5,0.0,0.0,0.6,28.0,672,CP II E 40,7 dias úmida / 56 dias ar 50% umidade,Não informado,SP,Sudeste,28 dias,-160.0,91,-175.80500000000004,15.805000000000035,15.805000000000035,retracao
0.55,327,179.85000000000002,12.5,0.0,0.0,0.6,56.0,1344,CP II E 40,7 dias úmida / 56 dias ar 50% umidade,Não informado,SP,Sudeste,56 dias,-300.0,91,-283.5816666666667,-16.418333333333294,16.418333333333294,retracao
0.61,330,201.29999999999998,0.0,0.0,0.0,0.3,0.5,12,CP V ARI,7 dias úmida / 56 dias ar 50% umidade,Laboratório,SP,Sudeste,12 h,0.0,92,0.0,0.0,0.0,estabilidade
0.61,330,201.29999999999998,0.0,0.0,0.0,0.3,1.0,24,CP V ARI,7 dias úmida / 56 dias ar 50% umidade,Laboratório,SP,Sudeste,1 dia,-30.0,92,-30.20500000000001,0.20500000000000895,0.20500000000000895,retracao
0.61,330,201.29999999999998,0.0,0.0,0.0,0.3,3.0,72,CP V ARI,7 dias úmida / 56 dias ar 50% umidade,Laboratório,SP,Sudeste,3 dias,-100.0,92,-63.37,-36.63,36.63,retracao
0.61,330,201.29999999999998,0.0,0.0,0.0,0.3,7.0,168,CP V ARI,7 dias úmida / 56 dias ar 50% umidade,Laboratório,SP,Sudeste,7 dias,-150.0,92,-107.89333333333329,-42.10666666666671,42.10666666666671,retracao
0.61,330,201.29999999999998,0.0,0.0,0.0,0.3,14.0,336,CP V ARI,7 dias úmida / 56 dias ar 50% umidade,Laboratório,SP,Sudeste,14 dias,-210.0,92,-185.87000000000003,-24.129999999999967,24.129999999999967,retracao
0.61,330,201.29999999999998,0.0,0.0,0.0,0.3,28.0,672,CP V ARI,7 dias úmida / 56 dias ar 50% umidade,Laboratório,SP,Sudeste,28 dias,-290.0,92,-310.3399999999999,20.339999999999918,20.339999999999918,retracao
0.61,330,201.29999999999998,0.0,0.0,0.0,0.3,56.0,1344,CP V ARI,7 dias úmida / 56 dias ar 50% umidade,Laboratório,SP,Sudeste,56 dias,-440.0,92,-454.395,14.394999999999982,14.394999999999982,retracao
0.55,337,185.35000000000002,12.5,25.0,0.0,0.6,0.5,12,CP II E 40,7 dias úmida / 56 dias ar 50% umidade,Laboratório,SP,Sudeste,12 h,0.0,93,0.1,-0.1,0.1,expansao
0.55,337,185.35000000000002,12.5,25.0,0.0,0.6,1.0,24,CP II E 40,7 dias úmida / 56 dias ar 50% umidade,Laboratório,SP,Sudeste,1 dia,30.0,93,42.9475,-12.947499999999998,12.947499999999998,expansao
0.55,337,185.35000000000002,12.5,25.0,0.0,0.6,3.0,72,CP II E 40,7 dias úmida / 56 dias ar 50% umidade,Laboratório,SP,Sudeste,3 dias,70.0,93,67.105,2.894999999999996,2.894999999999996,expansao
0.55,337,185.35000000000002,12.5,25.0,0.0,0.6,7.0,168,CP II E 40,7 dias úmida / 56 dias ar 50% umidade,Laboratório,SP,Sudeste,7 dias,100.0,93,93.18380952380954,6.816190476190457,6.816190476190457,expansao
0.55,337,185.35000000000002,12.5,25.0,0.0,0.6,14.0,336,CP II E 40,7 dias úmida / 56 dias ar 50% umidade,Laboratório,SP,Sudeste,14 dias,-70.0,93,-97.71833333333332,27.71833333333332,27.71833333333332,retracao
0.55,337,185.35000000000002,12.5,25.0,0.0,0.6,28.0,672,CP II E 40,7 dias úmida / 56 dias ar 50% umidade,Laboratório,SP,Sudeste,28 dias,-170.0,93,-214.84833333333327,44.84833333333327,44.84833333333327,retracao
0.55,337,185.35000000000002,12.5,25.0,0.0,0.6,56.0,1344,CP II E 40,7 dias úmida / 56 dias ar 50% umidade,Laboratório,SP,Sudeste,56 dias,-300.0,93,-361.9566666666667,61.956666666666706,61.956666666666706,retracao
0.51,336,171.36,0.0,0.0,5.5,0.6,0.5,12,Não informado,7 dias úmida / 56 dias ar 50% umidade,Não informado,SE,Nordeste,12 h,0.0,94,0.0,0.0,0.0,estabilidade
0.51,336,171.36,0.0,0.0,5.5,0.6,1.0,24,Não informado,7 dias úmida / 56 dias ar 50% umidade,Não informado,SE,Nordeste,1 dia,-50.0,94,-22.710000000000004,-27.289999999999996,27.289999999999996,retracao
0.51,336,171.36,0.0,0.0,5.5,0.6,3.0,72,Não informado,7 dias úmida / 56 dias ar 50% umidade,Não informado,SE,Nordeste,3 dias,-100.0,94,-53.80333333333333,-46.19666666666667,46.19666666666667,retracao
0.51,336,171.36,0.0,0.0,5.5,0.6,7.0,168,Não informado,7 dias úmida / 56 dias ar 50% umidade,Não informado,SE,Nordeste,7 dias,-160.0,94,-115.46000000000008,-44.53999999999992,44.53999999999992,retracao
0.51,336,171.36,0.0,0.0,5.5,0.6,14.0,336,Não informado,7 dias úmida / 56 dias ar 50% umidade,Não informado,SE,Nordeste,14 dias,-260.0,94,-190.43666666666667,-69.56333333333333,69.56333333333333,retracao
0.51,336,171.36,0.0,0.0,5.5,0.6,28.0,672,Não informado,7 dias úmida / 56 dias ar 50% umidade,Não informado,SE,Nordeste,28 dias,-340.0,94,-337.5121825396826,-2.4878174603173875,2.4878174603173875,retracao
0.51,336,171.36,0.0,0.0,5.5,0.6,56.0,1344,Não informado,7 dias úmida / 56 dias ar 50% umidade,Não informado,SE,Nordeste,56 dias,-440.0,94,-448.96857142857124,8.968571428571238,8.968571428571238,retracao
0.55,336,184.8,15.0,25.0,6.0,0.6,0.5,12,CP V ARI,Não informado,Não informado,SP,Sudeste,12 h,0.0,95,0.0,0.0,0.0,estabilidade
0.55,336,184.8,15.0,25.0,6.0,0.6,1.0,24,CP V ARI,Não informado,Não informado,SP,Sudeste,1 dia,20.0,95,38.453809523809525,-18.453809523809525,18.453809523809525,expansao
0.55,336,184.8,15.0,25.0,6.0,0.6,3.0,72,CP V ARI,Não informado,Não informado,SP,Sudeste,3 dias,80.0,95,81.90714285714279,-1.9071428571427873,1.9071428571427873,expansao
0.55,336,184.8,15.0,25.0,6.0,0.6,7.0,168,CP V ARI,Não informado,Não informado,SP,Sudeste,7 dias,120.0,95,121.10833333333333,-1.1083333333333343,1.1083333333333343,expansao
0.55,336,184.8,15.0,25.0,6.0,0.6,14.0,336,CP V ARI,Não informado,Não informado,SP,Sudeste,14 dias,-20.0,95,12.311666666666667,-32.31166666666667,32.31166666666667,expansao
0.55,336,184.8,15.0,25.0,6.0,0.6,28.0,672,CP V ARI,Não informado,Não informado,SP,Sudeste,28 dias,-120.0,95,-155.3670238095238,35.3670238095238,35.3670238095238,retracao
0.55,336,184.8,15.0,25.0,6.0,0.6,56.0,1344,CP V ARI,Não informado,Não informado,SP,Sudeste,56 dias,-300.0,95,-341.6016666666666,41.601666666666574,41.601666666666574,retracao
0.528,360,190.08,10.0,0.0,0.0,0.6,0.5,12,CP II F 32 RS,7 dias úmida / 56 dias ar 50% umidade,Não informado,AM,Norte,12 h,0.0,96,-0.03333333333333334,0.03333333333333334,0.03333333333333334,retracao
0.528,360,190.08,10.0,0.0,0.0,0.6,1.0,24,CP II F 32 RS,7 dias úmida / 56 dias ar 50% umidade,Não informado,AM,Norte,1 dia,90.0,96,71.56166666666674,18.43833333333326,18.43833333333326,expansao
0.528,360,190.08,10.0,0.0,0.0,0.6,3.0,72,CP II F 32 RS,7 dias úmida / 56 dias ar 50% umidade,Não informado,AM,Norte,3 dias,140.0,96,112.78999999999998,27.210000000000022,27.210000000000022,expansao
0.528,360,190.08,10.0,0.0,0.0,0.6,7.0,168,CP II F 32 RS,7 dias úmida / 56 dias ar 50% umidade,Não informado,AM,Norte,7 dias,160.0,96,128.17999999999998,31.82000000000002,31.82000000000002,expansao
0.528,360,190.08,10.0,0.0,0.0,0.6,14.0,336,CP II F 32 RS,7 dias úmida / 56 dias ar 50% umidade,Não informado,AM,Norte,14 dias,-50.0,96,-48.02666666666667,-1.9733333333333292,1.9733333333333292,retracao
0.528,360,190.08,10.0,0.0,0.0,0.6,28.0,672,CP II F 32 RS,7 dias úmida / 56 dias ar 50% umidade,Não informado,AM,Norte,28 dias,-160.0,96,-161.8383333333334,1.838333333333395,1.838333333333395,retracao
0.528,360,190.08,10.0,0.0,0.0,0.6,56.0,1344,CP II F 32 RS,7 dias úmida / 56 dias ar 50% umidade,Não informado,AM,Norte,56 dias,-290.0,96,-278.5883333333333,-11.41166666666669,11.41166666666669,retracao
0.47,370,173.89999999999998,12.5,0.0,5.625,0.6,0.5,12,CP V ARI RS,7 dias úmida / 56 dias ar 50% umidade,Não informado,RJ,Sudeste,12 h,0.0,97,1.1400000000000003,-1.1400000000000003,1.1400000000000003,expansao
0.47,370,173.89999999999998,12.5,0.0,5.625,0.6,1.0,24,CP V ARI RS,7 dias úmida / 56 dias ar 50% umidade,Não informado,RJ,Sudeste,1 dia,80.0,97,35.92666666666667,44.07333333333333,44.07333333333333,expansao
0.47,370,173.89999999999998,12.5,0.0,5.625,0.6,3.0,72,CP V ARI RS,7 dias úmida / 56 dias ar 50% umidade,Não informado,RJ,Sudeste,3 dias,-50.0,97,24.60000000000001,-74.60000000000001,74.60000000000001,expansao
0.47,370,173.89999999999998,12.5,0.0,5.625,0.6,7.0,168,CP V ARI RS,7 dias úmida / 56 dias ar 50% umidade,Não informado,RJ,Sudeste,7 dias,-100.0,97,30.14999999999999,-130.14999999999998,130.14999999999998,expansao
0.47,370,173.89999999999998,12.5,0.0,5.625,0.6,14.0,336,CP V ARI RS,7 dias úmida / 56 dias ar 50% umidade,Não informado,RJ,Sudeste,14 dias,-170.0,97,-125.47500000000004,-44.52499999999996,44.52499999999996,retracao
0.47,370,173.89999999999998,12.5,0.0,5.625,0.6,28.0,672,CP V ARI RS,7 dias úmida / 56 dias ar 50% umidade,Não informado,RJ,Sudeste,28 dias,-230.0,97,-184.37333333333336,-45.62666666666664,45.62666666666664,retracao
0.47,370,173.89999999999998,12.5,0.0,5.625,0.6,56.0,1344,CP V ARI RS,7 dias úmida / 56 dias ar 50% umidade,Não informado,RJ,Sudeste,56 dias,-290.0,97,-331.212619047619,41.212619047619,41.212619047619,retracao
0.52,370,192.4,0.0,0.0,0.0,0.6,0.5,12,CP III RS,7 dias úmida / 56 dias ar 50% umidade,Não informado,RJ,Sudeste,12 h,0.0,98,0.0,0.0,0.0,estabilidade
0.52,370,192.4,0.0,0.0,0.0,0.6,1.0,24,CP III RS,7 dias úmida / 56 dias ar 50% umidade,Não informado,RJ,Sudeste,1 dia,-50.0,98,-64.16666666666666,14.166666666666657,14.166666666666657,retracao
0.52,370,192.4,0.0,0.0,0.0,0.6,3.0,72,CP III RS,7 dias úmida / 56 dias ar 50% umidade,Não informado,RJ,Sudeste,3 dias,-120.0,98,-129.75500000000005,9.755000000000052,9.755000000000052,retracao
0.52,370,192.4,0.0,0.0,0.0,0.6,7.0,168,CP III RS,7 dias úmida / 56 dias ar 50% umidade,Não informado,RJ,Sudeste,7 dias,-180.0,98,-196.72500000000008,16.72500000000008,16.72500000000008,retracao
0.52,370,192.4,0.0,0.0,0.0,0.6,14.0,336,CP III RS,7 dias úmida / 56 dias ar 50% umidade,Não informado,RJ,Sudeste,14 dias,-220.0,98,-261.9400000000001,41.94000000000011,41.94000000000011,retracao
0.52,370,192.4,0.0,0.0,0.0,0.6,28.0,672,CP III RS,7 dias úmida / 56 dias ar 50% umidade,Não informado,RJ,Sudeste,28 dias,-350.0,98,-362.49690476190483,12.49690476190483,12.49690476190483,retracao
0.52,370,192.4,0.0,0.0,0.0,0.6,56.0,1344,CP III RS,7 dias úmida / 56 dias ar 50% umidade,Não informado,RJ,Sudeste,56 dias,-440.0,98,-503.79999999999956,63.79999999999956,63.79999999999956,retracao
0.51,350,178.5,15.0,0.0,5.5,0.6,0.5,12,CP II F 40,7 dias úmida / 56 dias ar 50% umidade,Não informado,SP,Sudeste,12 h,0.0,99,-0.6750000000000003,0.6750000000000003,0.6750000000000003,retracao
0.51,350,178.5,15.0,0.0,5.5,0.6,1.0,24,CP II F 40,7 dias úmida / 56 dias ar 50% umidade,Não informado,SP,Sudeste,1 dia,40.0,99,48.59690476190475,-8.596904761904753,8.596904761904753,expansao
0.51,350,178.5,15.0,0.0,5.5,0.6,3.0,72,CP II F 40,7 dias úmida / 56 dias ar 50% umidade,Não informado,SP,Sudeste,3 dias,80.0,99,78.58142857142853,1.4185714285714681,1.4185714285714681,expansao
0.51,350,178.5,15.0,0.0,5.5,0.6,7.0,168,CP II F 40,7 dias úmida / 56 dias ar 50% umidade,Não informado,SP,Sudeste,7 dias,130.0,99,140.30380952380952,-10.30380952380952,10.30380952380952,expansao
0.51,350,178.5,15.0,0.0,5.5,0.6,14.0,336,CP II F 40,7 dias úmida / 56 dias ar 50% umidade,Não informado,SP,Sudeste,14 dias,-60.0,99,-17.53857142857143,-42.46142857142857,42.46142857142857,retracao
0.51,350,178.5,15.0,0.0,5.5,0.6,28.0,672,CP II F 40,7 dias úmida / 56 dias ar 50% umidade,Não informado,SP,Sudeste,28 dias,-170.0,99,-147.55198412698408,-22.44801587301592,22.44801587301592,retracao
0.51,350,178.5,15.0,0.0,5.5,0.6,56.0,1344,CP II F 40,7 dias úmida / 56 dias ar 50% umidade,Não informado,SP,Sudeste,56 dias,-290.0,99,-262.88690476190476,-27.11309523809524,27.11309523809524,retracao
0.5,380,190.0,0.0,0.0,5.0,0.6,0.5,12,CP V ARI,7 dias úmida / 56 dias ar 50% umidade,Laboratório,DF,Centro Oeste,12 h,0.0,100,0.0,0.0,0.0,estabilidade
0.5,380,190.0,0.0,0.0,5.0,0.6,1.0,24,CP V ARI,7 dias úmida / 56 dias ar 50% umidade,Laboratório,DF,Centro Oeste,1 dia,-40.0,100,-45.50833333333334,5.50833333333334,5.50833333333334,retracao
0.5,380,190.0,0.0,0.0,5.0,0.6,3.0,72,CP V ARI,7 dias úmida / 56 dias ar 50% umidade,Laboratório,DF,Centro Oeste,3 dias,-70.0,100,-83.01,13.010000000000005,13.010000000000005,retracao
0.5,380,190.0,0.0,0.0,5.0,0.6,7.0,168,CP V ARI,7 dias úmida / 56 dias ar 50% umidade,Laboratório,DF,Centro Oeste,7 dias,-120.0,100,-136.38166666666658,16.381666666666575,16.381666666666575,retracao
0.5,380,190.0,0.0,0.0,5.0,0.6,14.0,336,CP V ARI,7 dias úmida / 56 dias ar 50% umidade,Laboratório,DF,Centro Oeste,14 dias,-210.0,100,-215.83000000000007,5.830000000000069,5.830000000000069,retracao
0.5,380,190.0,0.0,0.0,5.0,0.6,28.0,672,CP V ARI,7 dias úmida / 56 dias ar 50% umidade,Laboratório,DF,Centro Oeste,28 dias,-330.0,100,-347.995,17.995000000000005,17.995000000000005,retracao
0.5,380,190.0,0.0,0.0,5.0,0.6,56.0,1344,CP V ARI,7 dias úmida / 56 dias ar 50% umidade,Laboratório,DF,Centro Oeste,56 dias,-440.0,100,-465.2749999999999,25.27499999999992,25.27499999999992,retracao
0.55,336,184.8,15.0,0.0,5.5,0.6,0.5,12,CP II E 40,7 dias úmida / 56 dias ar 50% umidade,Não informado,SP,Sudeste,12 h,0.0,101,0.0,0.0,0.0,estabilidade
0.55,336,184.8,15.0,0.0,5.5,0.6,1.0,24,CP II E 40,7 dias úmida / 56 dias ar 50% umidade,Não informado,SP,Sudeste,1 dia,50.0,101,41.802063492063496,8.197936507936504,8.197936507936504,expansao
0.55,336,184.8,15.0,0.0,5.5,0.6,3.0,72,CP II E 40,7 dias úmida / 56 dias ar 50% umidade,Não informado,SP,Sudeste,3 dias,100.0,101,100.04103174603175,-0.04103174603174864,0.04103174603174864,expansao
0.55,336,184.8,15.0,0.0,5.5,0.6,7.0,168,CP II E 40,7 dias úmida / 56 dias ar 50% umidade,Não informado,SP,Sudeste,7 dias,160.0,101,148.2973015873016,11.702698412698396,11.702698412698396,expansao
0.55,336,184.8,15.0,0.0,5.5,0.6,14.0,336,CP II E 40,7 dias úmida / 56 dias ar 50% umidade,Não informado,SP,Sudeste,14 dias,10.0,101,-12.656984126984126,22.656984126984128,22.656984126984128,retracao
0.55,336,184.8,15.0,0.0,5.5,0.6,28.0,672,CP II E 40,7 dias úmida / 56 dias ar 50% umidade,Não informado,SP,Sudeste,28 dias,-130.0,101,-113.3072619047619,-16.6927380952381,16.6927380952381,retracao
0.55,336,184.8,15.0,0.0,5.5,0.6,56.0,1344,CP II E 40,7 dias úmida / 56 dias ar 50% umidade,Não informado,SP,Sudeste,56 dias,-290.0,101,-275.2570238095238,-14.742976190476213,14.742976190476213,retracao
0.52,356,185.12,15.0,0.0,0.0,0.6,0.5,12,CP II E 40,7 dias úmida / 56 dias ar 50% umidade,Não informado,SP,Sudeste,12 h,0.0,102,-0.5650000000000002,0.5650000000000002,0.5650000000000002,retracao
0.52,356,185.12,15.0,0.0,0.0,0.6,1.0,24,CP II E 40,7 dias úmida / 56 dias ar 50% umidade,Não informado,SP,Sudeste,1 dia,60.0,102,45.68750000000001,14.312499999999993,14.312499999999993,expansao
0.52,356,185.12,15.0,0.0,0.0,0.6,3.0,72,CP II E 40,7 dias úmida / 56 dias ar 50% umidade,Não informado,SP,Sudeste,3 dias,110.0,102,102.47452380952382,7.5254761904761835,7.5254761904761835,expansao
0.52,356,185.12,15.0,0.0,0.0,0.6,7.0,168,CP II E 40,7 dias úmida / 56 dias ar 50% umidade,Não informado,SP,Sudeste,7 dias,160.0,102,141.4572619047619,18.542738095238093,18.542738095238093,expansao
0.52,356,185.12,15.0,0.0,0.0,0.6,14.0,336,CP II E 40,7 dias úmida / 56 dias ar 50% umidade,Não informado,SP,Sudeste,14 dias,10.0,102,-18.994642857142857,28.994642857142857,28.994642857142857,retracao
0.52,356,185.12,15.0,0.0,0.0,0.6,28.0,672,CP II E 40,7 dias úmida / 56 dias ar 50% umidade,Não informado,SP,Sudeste,28 dias,-140.0,102,-148.8404761904762,8.84047619047621,8.84047619047621,retracao
0.52,356,185.12,15.0,0.0,0.0,0.6,56.0,1344,CP II E 40,7 dias úmida / 56 dias ar 50% umidade,Não informado,SP,Sudeste,56 dias,-290.0,102,-307.30821428571437,17.30821428571437,17.30821428571437,retracao
0.51,412,210.12,0.0,0.0,0.0,0.0,0.5,12,CP II F 40,7 dias úmida / 56 dias ar 50% umidade,Não informado,PE,Nordeste,12 h,0.0,103,0.0,0.0,0.0,estabilidade
0.51,412,210.12,0.0,0.0,0.0,0.0,1.0,24,CP II F 40,7 dias úmida / 56 dias ar 50% umidade,Não informado,PE,Nordeste,1 dia,-60.0,103,-26.56000000000001,-33.43999999999999,33.43999999999999,retracao
0.51,412,210.12,0.0,0.0,0.0,0.0,3.0,72,CP II F 40,7 dias úmida / 56 dias ar 50% umidade,Não informado,PE,Nordeste,3 dias,-120.0,103,-60.54000000000003,-59.45999999999997,59.45999999999997,retracao
0.51,412,210.12,0.0,0.0,0.0,0.0,7.0,168,CP II F 40,7 dias úmida / 56 dias ar 50% umidade,Não informado,PE,Nordeste,7 dias,-160.0,103,-103.99999999999999,-56.000000000000014,56.000000000000014,retracao
0.51,412,210.12,0.0,0.0,0.0,0.0,14.0,336,CP II F 40,7 dias úmida / 56 dias ar 50% umidade,Não informado,PE,Nordeste,14 dias,-260.0,103,-258.675,-1.3249999999999886,1.3249999999999886,retracao
0.51,412,210.12,0.0,0.0,0.0,0.0,28.0,672,CP II F 40,7 dias úmida / 56 dias ar 50% umidade,Não informado,PE,Nordeste,28 dias,-350.0,103,-408.0366666666667,58.03666666666669,58.03666666666669,retracao
0.51,412,210.12,0.0,0.0,0.0,0.0,56.0,1344,CP II F 40,7 dias úmida / 56 dias ar 50% umidade,Não informado,PE,Nordeste,56 dias,-430.0,103,-524.5483333333334,94.5483333333334,94.5483333333334,retracao
0.51,336,171.36,15.0,0.0,5.5,0.6,0.5,12,Não informado,7 dias úmida / 56 dias ar 50% umidade,Não informado,SE,Nordeste,12 h,0.0,104,0.0,0.0,0.0,estabilidade
0.51,336,171.36,15.0,0.0,5.5,0.6,1.0,24,Não informado,7 dias úmida / 56 dias ar 50% umidade,Não informado,SE,Nordeste,1 dia,50.0,104,57.82777777777779,-7.82777777777779,7.82777777777779,expansao
0.51,336,171.36,15.0,0.0,5.5,0.6,3.0,72,Não informado,7 dias úmida / 56 dias ar 50% umidade,Não informado,SE,Nordeste,3 dias,80.0,104,90.87904761904761,-10.879047619047611,10.879047619047611,expansao
0.51,336,171.36,15.0,0.0,5.5,0.6,7.0,168,Não informado,7 dias úmida / 56 dias ar 50% umidade,Não informado,SE,Nordeste,7 dias,110.0,104,158.26142857142878,-48.26142857142878,48.26142857142878,expansao
0.51,336,171.36,15.0,0.0,5.5,0.6,14.0,336,Não informado,7 dias úmida / 56 dias ar 50% umidade,Não informado,SE,Nordeste,14 dias,-30.0,104,-20.080079365079367,-9.919920634920633,9.919920634920633,retracao
0.51,336,171.36,15.0,0.0,5.5,0.6,28.0,672,Não informado,7 dias úmida / 56 dias ar 50% umidade,Não informado,SE,Nordeste,28 dias,-150.0,104,-150.90976190476195,0.9097619047619503,0.9097619047619503,retracao
0.51,336,171.36,15.0,0.0,5.5,0.6,56.0,1344,Não informado,7 dias úmida / 56 dias ar 50% umidade,Não informado,SE,Nordeste,56 dias,-290.0,104,-282.00249999999994,-7.997500000000059,7.997500000000059,retracao
0.53,360,190.8,12.5,0.0,0.0,0.6,0.5,12,CP V ARI,7 dias úmida / 56 dias ar 50% umidade,Não informado,DF,Centro Oeste,12 h,0.0,105,0.0,0.0,0.0,estabilidade
0.53,360,190.8,12.5,0.0,0.0,0.6,1.0,24,CP V ARI,7 dias úmida / 56 dias ar 50% umidade,Não informado,DF,Centro Oeste,1 dia,30.0,105,42.40880952380952,-12.408809523809524,12.408809523809524,expansao
0.53,360,190.8,12.5,0.0,0.0,0.6,3.0,72,CP V ARI,7 dias úmida / 56 dias ar 50% umidade,Não informado,DF,Centro Oeste,3 dias,90.0,105,91.50333333333337,-1.503333333333373,1.503333333333373,expansao
0.53,360,190.8,12.5,0.0,0.0,0.6,7.0,168,CP V ARI,7 dias úmida / 56 dias ar 50% umidade,Não informado,DF,Centro Oeste,7 dias,110.0,105,124.0866666666667,-14.086666666666702,14.086666666666702,expansao
0.53,360,190.8,12.5,0.0,0.0,0.6,14.0,336,CP V ARI,7 dias úmida / 56 dias ar 50% umidade,Não informado,DF,Centro Oeste,14 dias,-30.0,105,-35.85333333333333,5.853333333333332,5.853333333333332,retracao
0.53,360,190.8,12.5,0.0,0.0,0.6,28.0,672,CP V ARI,7 dias úmida / 56 dias ar 50% umidade,Não informado,DF,Centro Oeste,28 dias,-130.0,105,-151.31166666666667,21.311666666666667,21.311666666666667,retracao
0.53,360,190.8,12.5,0.0,0.0,0.6,56.0,1344,CP V ARI,7 dias úmida / 56 dias ar 50% umidade,Não informado,DF,Centro Oeste,56 dias,-290.0,105,-276.7416666666667,-13.258333333333326,13.258333333333326,retracao
0.6,339,203.4,0.0,25.0,0.0,0.6,0.5,12,CP II E 40,7 dias úmida / 56 dias ar 50% umidade,Laboratório,SP,Sudeste,12 h,0.0,106,0.0,0.0,0.0,estabilidade
0.6,339,203.4,0.0,25.0,0.0,0.6,1.0,24,CP II E 40,7 dias úmida / 56 dias ar 50% umidade,Laboratório,SP,Sudeste,1 dia,-50.0,106,6.773333333333335,-56.77333333333333,56.77333333333333,expansao
0.6,339,203.4,0.0,25.0,0.0,0.6,3.0,72,CP II E 40,7 dias úmida / 56 dias ar 50% umidade,Laboratório,SP,Sudeste,3 dias,-90.0,106,12.678333333333331,-102.67833333333333,102.67833333333333,expansao
0.6,339,203.4,0.0,25.0,0.0,0.6,7.0,168,CP II E 40,7 dias úmida / 56 dias ar 50% umidade,Laboratório,SP,Sudeste,7 dias,-170.0,106,-3.208333333333332,-166.79166666666666,166.79166666666666,retracao
0.6,339,203.4,0.0,25.0,0.0,0.6,14.0,336,CP II E 40,7 dias úmida / 56 dias ar 50% umidade,Laboratório,SP,Sudeste,14 dias,-240.0,106,-115.7752380952381,-124.2247619047619,124.2247619047619,retracao
0.6,339,203.4,0.0,25.0,0.0,0.6,28.0,672,CP II E 40,7 dias úmida / 56 dias ar 50% umidade,Laboratório,SP,Sudeste,28 dias,-360.0,106,-223.2583333333333,-136.7416666666667,136.7416666666667,retracao
0.6,339,203.4,0.0,25.0,0.0,0.6,56.0,1344,CP II E 40,7 dias úmida / 56 dias ar 50% umidade,Laboratório,SP,Sudeste,56 dias,-430.0,106,-328.0816666666666,-101.91833333333341,101.91833333333341,retracao
0.62,325,201.5,8.0,0.0,0.0,0.3,0.5,12,CP V ARI,7 dias úmida / 56 dias ar 50% umidade,Laboratório,SP,Sudeste,12 h,0.0,107,0.22,-0.22,0.22,expansao
0.62,325,201.5,8.0,0.0,0.0,0.3,1.0,24,CP V ARI,7 dias úmida / 56 dias ar 50% umidade,Laboratório,SP,Sudeste,1 dia,20.0,107,23.35166666666666,-3.3516666666666595,3.3516666666666595,expansao
0.62,325,201.5,8.0,0.0,0.0,0.3,3.0,72,CP V ARI,7 dias úmida / 56 dias ar 50% umidade,Laboratório,SP,Sudeste,3 dias,50.0,107,32.605000000000004,17.394999999999996,17.394999999999996,expansao
0.62,325,201.5,8.0,0.0,0.0,0.3,7.0,168,CP V ARI,7 dias úmida / 56 dias ar 50% umidade,Laboratório,SP,Sudeste,7 dias,80.0,107,43.02333333333333,36.97666666666667,36.97666666666667,expansao
0.62,325,201.5,8.0,0.0,0.0,0.3,14.0,336,CP V ARI,7 dias úmida / 56 dias ar 50% umidade,Laboratório,SP,Sudeste,14 dias,-50.0,107,-140.97000000000003,90.97000000000003,90.97000000000003,retracao
0.62,325,201.5,8.0,0.0,0.0,0.3,28.0,672,CP V ARI,7 dias úmida / 56 dias ar 50% umidade,Laboratório,SP,Sudeste,28 dias,-150.0,107,-236.76333333333335,86.76333333333335,86.76333333333335,retracao
0.62,325,201.5,8.0,0.0,0.0,0.3,56.0,1344,CP V ARI,7 dias úmida / 56 dias ar 50% umidade,Laboratório,SP,Sudeste,56 dias,-360.0,107,-378.505,18.504999999999995,18.504999999999995,retracao
0.52,356,185.12,15.0,0.0,0.0,0.6,0.5,12,CP II E 40,7 dias úmida / 56 dias ar 50% umidade,Não informado,PB,Nordeste,12 h,0.0,108,-0.075,0.075,0.075,retracao
0.52,356,185.12,15.0,0.0,0.0,0.6,1.0,24,CP II E 40,7 dias úmida / 56 dias ar 50% umidade,Não informado,PB,Nordeste,1 dia,60.0,108,48.344166666666666,11.655833333333334,11.655833333333334,expansao
0.52,356,185.12,15.0,0.0,0.0,0.6,3.0,72,CP II E 40,7 dias úmida / 56 dias ar 50% umidade,Não informado,PB,Nordeste,3 dias,110.0,108,93.05,16.950000000000003,16.950000000000003,expansao
0.52,356,185.12,15.0,0.0,0.0,0.6,7.0,168,CP II E 40,7 dias úmida / 56 dias ar 50% umidade,Não informado,PB,Nordeste,7 dias,160.0,108,150.54,9.460000000000008,9.460000000000008,expansao
0.52,356,185.12,15.0,0.0,0.0,0.6,14.0,336,CP II E 40,7 dias úmida / 56 dias ar 50% umidade,Não informado,PB,Nordeste,14 dias,10.0,108,-15.023333333333333,25.023333333333333,25.023333333333333,retracao
0.52,356,185.12,15.0,0.0,0.0,0.6,28.0,672,CP II E 40,7 dias úmida / 56 dias ar 50% umidade,Não informado,PB,Nordeste,28 dias,-140.0,108,-162.10976190476188,22.109761904761882,22.109761904761882,retracao
0.52,356,185.12,15.0,0.0,0.0,0.6,56.0,1344,CP II E 40,7 dias úmida / 56 dias ar 50% umidade,Não informado,PB,Nordeste,56 dias,-290.0,108,-308.99285714285713,18.992857142857133,18.992857142857133,retracao
0.55,337,185.35000000000002,0.0,0.0,5.5,0.6,0.5,12,CP V ARI RS,7 dias úmida / 56 dias ar 50% umidade,Não informado,SP,Sudeste,12 h,0.0,109,0.0,0.0,0.0,estabilidade
0.55,337,185.35000000000002,0.0,0.0,5.5,0.6,1.0,24,CP V ARI RS,7 dias úmida / 56 dias ar 50% umidade,Não informado,SP,Sudeste,1 dia,-70.0,109,-77.19166666666665,7.191666666666649,7.191666666666649,retracao
0.55,337,185.35000000000002,0.0,0.0,5.5,0.6,3.0,72,CP V ARI RS,7 dias úmida / 56 dias ar 50% umidade,Não informado,SP,Sudeste,3 dias,-110.0,109,-117.53666666666665,7.5366666666666475,7.5366666666666475,retracao
0.55,337,185.35000000000002,0.0,0.0,5.5,0.6,7.0,168,CP V ARI RS,7 dias úmida / 56 dias ar 50% umidade,Não informado,SP,Sudeste,7 dias,-180.0,109,-176.84333333333328,-3.156666666666723,3.156666666666723,retracao
0.55,337,185.35000000000002,0.0,0.0,5.5,0.6,14.0,336,CP V ARI RS,7 dias úmida / 56 dias ar 50% umidade,Não informado,SP,Sudeste,14 dias,-260.0,109,-231.7866666666666,-28.213333333333395,28.213333333333395,retracao
0.55,337,185.35000000000002,0.0,0.0,5.5,0.6,28.0,672,CP V ARI RS,7 dias úmida / 56 dias ar 50% umidade,Não informado,SP,Sudeste,28 dias,-340.0,109,-274.8721428571429,-65.12785714285712,65.12785714285712,retracao
0.55,337,185.35000000000002,0.0,0.0,5.5,0.6,56.0,1344,CP V ARI RS,7 dias úmida / 56 dias ar 50% umidade,Não informado,SP,Sudeste,56 dias,-430.0,109,-408.1367460317462,-21.863253968253787,21.863253968253787,retracao
0.61,330,201.29999999999998,8.0,0.0,0.0,0.3,0.5,12,CP V ARI,7 dias úmida / 56 dias ar 50% umidade,Laboratório,SP,Sudeste,12 h,0.0,110,0.22,-0.22,0.22,expansao
0.61,330,201.29999999999998,8.0,0.0,0.0,0.3,1.0,24,CP V ARI,7 dias úmida / 56 dias ar 50% umidade,Laboratório,SP,Sudeste,1 dia,10.0,110,23.35166666666666,-13.35166666666666,13.35166666666666,expansao
0.61,330,201.29999999999998,8.0,0.0,0.0,0.3,3.0,72,CP V ARI,7 dias úmida / 56 dias ar 50% umidade,Laboratório,SP,Sudeste,3 dias,30.0,110,32.605000000000004,-2.605000000000004,2.605000000000004,expansao
0.61,330,201.29999999999998,8.0,0.0,0.0,0.3,7.0,168,CP V ARI,7 dias úmida / 56 dias ar 50% umidade,Laboratório,SP,Sudeste,7 dias,60.0,110,43.02333333333333,16.976666666666667,16.976666666666667,expansao
0.61,330,201.29999999999998,8.0,0.0,0.0,0.3,14.0,336,CP V ARI,7 dias úmida / 56 dias ar 50% umidade,Laboratório,SP,Sudeste,14 dias,-50.0,110,-140.97000000000003,90.97000000000003,90.97000000000003,retracao
0.61,330,201.29999999999998,8.0,0.0,0.0,0.3,28.0,672,CP V ARI,7 dias úmida / 56 dias ar 50% umidade,Laboratório,SP,Sudeste,28 dias,-170.0,110,-236.76333333333335,66.76333333333335,66.76333333333335,retracao
0.61,330,201.29999999999998,8.0,0.0,0.0,0.3,56.0,1344,CP V ARI,7 dias úmida / 56 dias ar 50% umidade,Laboratório,SP,Sudeste,56 dias,-390.0,110,-378.505,-11.495000000000005,11.495000000000005,retracao
0.55,336,184.8,12.5,0.0,0.0,0.6,0.5,12,CP II E 40 RS,7 dias úmida / 56 dias ar 50% umidade,Não informado,SP,Sudeste,12 h,0.0,111,0.195,-0.195,0.195,expansao
0.55,336,184.8,12.5,0.0,0.0,0.6,1.0,24,CP II E 40 RS,7 dias úmida / 56 dias ar 50% umidade,Não informado,SP,Sudeste,1 dia,50.0,111,39.60642857142858,10.39357142857142,10.39357142857142,expansao
0.55,336,184.8,12.5,0.0,0.0,0.6,3.0,72,CP II E 40 RS,7 dias úmida / 56 dias ar 50% umidade,Não informado,SP,Sudeste,3 dias,90.0,111,87.03928571428574,2.9607142857142605,2.9607142857142605,expansao
0.55,336,184.8,12.5,0.0,0.0,0.6,7.0,168,CP II E 40 RS,7 dias úmida / 56 dias ar 50% umidade,Não informado,SP,Sudeste,7 dias,120.0,111,126.2283333333333,-6.228333333333296,6.228333333333296,expansao
0.55,336,184.8,12.5,0.0,0.0,0.6,14.0,336,CP II E 40 RS,7 dias úmida / 56 dias ar 50% umidade,Não informado,SP,Sudeste,14 dias,-20.0,111,-64.00545454545457,44.00545454545457,44.00545454545457,retracao
0.55,336,184.8,12.5,0.0,0.0,0.6,28.0,672,CP II E 40 RS,7 dias úmida / 56 dias ar 50% umidade,Não informado,SP,Sudeste,28 dias,-120.0,111,-168.76333333333332,48.76333333333332,48.76333333333332,retracao
0.55,336,184.8,12.5,0.0,0.0,0.6,56.0,1344,CP II E 40 RS,7 dias úmida / 56 dias ar 50% umidade,Não informado,SP,Sudeste,56 dias,-290.0,111,-263.05499999999984,-26.945000000000164,26.945000000000164,retracao
0.56,340,190.4,0.0,0.0,0.0,0.6,0.5,12,CP II E,7 dias úmida / 56 dias ar 50% umidade,Não informado,PA,Norte,12 h,0.0,112,0.0,0.0,0.0,estabilidade
0.56,340,190.4,0.0,0.0,0.0,0.6,1.0,24,CP II E,7 dias úmida / 56 dias ar 50% umidade,Não informado,PA,Norte,1 dia,-50.0,112,-44.73166666666667,-5.268333333333331,5.268333333333331,retracao
0.56,340,190.4,0.0,0.0,0.0,0.6,3.0,72,CP II E,7 dias úmida / 56 dias ar 50% umidade,Não informado,PA,Norte,3 dias,-100.0,112,-76.82333333333332,-23.176666666666677,23.176666666666677,retracao
0.56,340,190.4,0.0,0.0,0.0,0.6,7.0,168,CP II E,7 dias úmida / 56 dias ar 50% umidade,Não informado,PA,Norte,7 dias,-140.0,112,-137.5016666666668,-2.4983333333331927,2.4983333333331927,retracao
0.56,340,190.4,0.0,0.0,0.0,0.6,14.0,336,CP II E,7 dias úmida / 56 dias ar 50% umidade,Não informado,PA,Norte,14 dias,-200.0,112,-194.58571428571423,-5.414285714285768,5.414285714285768,retracao
0.56,340,190.4,0.0,0.0,0.0,0.6,28.0,672,CP II E,7 dias úmida / 56 dias ar 50% umidade,Não informado,PA,Norte,28 dias,-280.0,112,-286.81527777777785,6.815277777777851,6.815277777777851,retracao
0.56,340,190.4,0.0,0.0,0.0,0.6,56.0,1344,CP II E,7 dias úmida / 56 dias ar 50% umidade,Não informado,PA,Norte,56 dias,-430.0,112,-430.26333333333326,0.26333333333326436,0.26333333333326436,retracao
0.55,336,184.8,15.0,0.0,5.5,0.6,0.5,12,CP V ARI RS,7 dias úmida / 56 dias ar 50% umidade,Não informado,SP,Sudeste,12 h,0.0,113,0.0,0.0,0.0,estabilidade
0.55,336,184.8,15.0,0.0,5.5,0.6,1.0,24,CP V ARI RS,7 dias úmida / 56 dias ar 50% umidade,Não informado,SP,Sudeste,1 dia,60.0,113,51.55023809523809,8.449761904761907,8.449761904761907,expansao
0.55,336,184.8,15.0,0.0,5.5,0.6,3.0,72,CP V ARI RS,7 dias úmida / 56 dias ar 50% umidade,Não informado,SP,Sudeste,3 dias,110.0,113,98.20746031746029,11.792539682539712,11.792539682539712,expansao
0.55,336,184.8,15.0,0.0,5.5,0.6,7.0,168,CP V ARI RS,7 dias úmida / 56 dias ar 50% umidade,Não informado,SP,Sudeste,7 dias,160.0,113,148.77119047619044,11.22880952380956,11.22880952380956,expansao
0.55,336,184.8,15.0,0.0,5.5,0.6,14.0,336,CP V ARI RS,7 dias úmida / 56 dias ar 50% umidade,Não informado,SP,Sudeste,14 dias,0.0,113,-40.24833333333333,40.24833333333333,40.24833333333333,retracao
0.55,336,184.8,15.0,0.0,5.5,0.6,28.0,672,CP V ARI RS,7 dias úmida / 56 dias ar 50% umidade,Não informado,SP,Sudeste,28 dias,-180.0,113,-128.9939285714286,-51.0060714285714,51.0060714285714,retracao
0.55,336,184.8,15.0,0.0,5.5,0.6,56.0,1344,CP V ARI RS,7 dias úmida / 56 dias ar 50% umidade,Não informado,SP,Sudeste,56 dias,-290.0,113,-269.53940476190473,-20.460595238095266,20.460595238095266,retracao
0.51,350,178.5,0.0,0.0,5.5,0.6,0.5,12,CP II F 40,7 dias úmida / 56 dias ar 50% umidade,Não informado,SP,Sudeste,12 h,0.0,114,0.0,0.0,0.0,estabilidade
0.51,350,178.5,0.0,0.0,5.5,0.6,1.0,24,CP II F 40,7 dias úmida / 56 dias ar 50% umidade,Não informado,SP,Sudeste,1 dia,-40.0,114,-50.15999999999998,10.159999999999982,10.159999999999982,retracao
0.51,350,178.5,0.0,0.0,5.5,0.6,3.0,72,CP II F 40,7 dias úmida / 56 dias ar 50% umidade,Não informado,SP,Sudeste,3 dias,-80.0,114,-105.51,25.510000000000005,25.510000000000005,retracao
0.51,350,178.5,0.0,0.0,5.5,0.6,7.0,168,CP II F 40,7 dias úmida / 56 dias ar 50% umidade,Não informado,SP,Sudeste,7 dias,-150.0,114,-155.31666666666658,5.316666666666578,5.316666666666578,retracao
0.51,350,178.5,0.0,0.0,5.5,0.6,14.0,336,CP II F 40,7 dias úmida / 56 dias ar 50% umidade,Não informado,SP,Sudeste,14 dias,-230.0,114,-202.7563095238095,-27.243690476190494,27.243690476190494,retracao
0.51,350,178.5,0.0,0.0,5.5,0.6,28.0,672,CP II F 40,7 dias úmida / 56 dias ar 50% umidade,Não informado,SP,Sudeste,28 dias,-310.0,114,-309.5400000000001,-0.4599999999999227,0.4599999999999227,retracao
0.51,350,178.5,0.0,0.0,5.5,0.6,56.0,1344,CP II F 40,7 dias úmida / 56 dias ar 50% umidade,Não informado,SP,Sudeste,56 dias,-430.0,114,-429.3166666666667,-0.6833333333332803,0.6833333333332803,retracao
0.54,343,185.22,15.0,0.0,5.5,0.6,0.5,12,CP II E 40,7 dias úmida / 56 dias ar 50% umidade,Não informado,SP ,Sudeste,12 h,0.0,115,0.0,0.0,0.0,estabilidade
0.54,343,185.22,15.0,0.0,5.5,0.6,1.0,24,CP II E 40,7 dias úmida / 56 dias ar 50% umidade,Não informado,SP ,Sudeste,1 dia,60.0,115,52.971190476190486,7.028809523809514,7.028809523809514,expansao
0.54,343,185.22,15.0,0.0,5.5,0.6,3.0,72,CP II E 40,7 dias úmida / 56 dias ar 50% umidade,Não informado,SP ,Sudeste,3 dias,120.0,115,104.70039682539682,15.299603174603178,15.299603174603178,expansao
0.54,343,185.22,15.0,0.0,5.5,0.6,7.0,168,CP II E 40,7 dias úmida / 56 dias ar 50% umidade,Não informado,SP ,Sudeste,7 dias,150.0,115,154.9101984126984,-4.910198412698406,4.910198412698406,expansao
0.54,343,185.22,15.0,0.0,5.5,0.6,14.0,336,CP II E 40,7 dias úmida / 56 dias ar 50% umidade,Não informado,SP ,Sudeste,14 dias,-10.0,115,14.335396825396824,-24.335396825396824,24.335396825396824,expansao
0.54,343,185.22,15.0,0.0,5.5,0.6,28.0,672,CP II E 40,7 dias úmida / 56 dias ar 50% umidade,Não informado,SP ,Sudeste,28 dias,-130.0,115,-132.09563492063495,2.09563492063495,2.09563492063495,retracao
0.54,343,185.22,15.0,0.0,5.5,0.6,56.0,1344,CP II E 40,7 dias úmida / 56 dias ar 50% umidade,Não informado,SP ,Sudeste,56 dias,-290.0,115,-289.90702380952376,-0.09297619047623584,0.09297619047623584,retracao
0.55,336,184.8,0.0,0.0,5.5,0.6,0.5,12,CP II E 40,7 dias úmida / 56 dias ar 50% umidade,Não informado,SP,Sudeste,12 h,0.0,116,0.0,0.0,0.0,estabilidade
0.55,336,184.8,0.0,0.0,5.5,0.6,1.0,24,CP II E 40,7 dias úmida / 56 dias ar 50% umidade,Não informado,SP,Sudeste,1 dia,-40.0,116,-50.97690476190476,10.976904761904763,10.976904761904763,retracao
0.55,336,184.8,0.0,0.0,5.5,0.6,3.0,72,CP II E 40,7 dias úmida / 56 dias ar 50% umidade,Não informado,SP,Sudeste,3 dias,-90.0,116,-92.5888095238095,2.588809523809502,2.588809523809502,retracao
0.55,336,184.8,0.0,0.0,5.5,0.6,7.0,168,CP II E 40,7 dias úmida / 56 dias ar 50% umidade,Não informado,SP,Sudeste,7 dias,-130.0,116,-145.72166666666666,15.721666666666664,15.721666666666664,retracao
0.55,336,184.8,0.0,0.0,5.5,0.6,14.0,336,CP II E 40,7 dias úmida / 56 dias ar 50% umidade,Não informado,SP,Sudeste,14 dias,-190.0,116,-202.295,12.294999999999987,12.294999999999987,retracao
0.55,336,184.8,0.0,0.0,5.5,0.6,28.0,672,CP II E 40,7 dias úmida / 56 dias ar 50% umidade,Não informado,SP,Sudeste,28 dias,-300.0,116,-279.3390476190475,-20.660952380952494,20.660952380952494,retracao
0.55,336,184.8,0.0,0.0,5.5,0.6,56.0,1344,CP II E 40,7 dias úmida / 56 dias ar 50% umidade,Não informado,SP,Sudeste,56 dias,-430.0,116,-413.5383333333333,-16.4616666666667,16.4616666666667,retracao
0.55,347,190.85000000000002,12.5,0.0,5.5,0.6,0.5,12,CP II E 40,7 dias úmida / 56 dias ar 50% umidade,Não informado,SP,Sudeste,12 h,0.0,117,-0.05333333333333334,0.05333333333333334,0.05333333333333334,retracao
0.55,347,190.85000000000002,12.5,0.0,5.5,0.6,1.0,24,CP II E 40,7 dias úmida / 56 dias ar 50% umidade,Não informado,SP,Sudeste,1 dia,20.0,117,29.767380952380947,-9.767380952380947,9.767380952380947,expansao
0.55,347,190.85000000000002,12.5,0.0,5.5,0.6,3.0,72,CP II E 40,7 dias úmida / 56 dias ar 50% umidade,Não informado,SP,Sudeste,3 dias,60.0,117,83.17166666666668,-23.17166666666668,23.17166666666668,expansao
0.55,347,190.85000000000002,12.5,0.0,5.5,0.6,7.0,168,CP II E 40,7 dias úmida / 56 dias ar 50% umidade,Não informado,SP,Sudeste,7 dias,110.0,117,118.35297619047613,-8.352976190476127,8.352976190476127,expansao
0.55,347,190.85000000000002,12.5,0.0,5.5,0.6,14.0,336,CP II E 40,7 dias úmida / 56 dias ar 50% umidade,Não informado,SP,Sudeste,14 dias,-20.0,117,-65.79285714285713,45.79285714285713,45.79285714285713,retracao
0.55,347,190.85000000000002,12.5,0.0,5.5,0.6,28.0,672,CP II E 40,7 dias úmida / 56 dias ar 50% umidade,Não informado,SP,Sudeste,28 dias,-130.0,117,-180.65047619047616,50.650476190476155,50.650476190476155,retracao
0.55,347,190.85000000000002,12.5,0.0,5.5,0.6,56.0,1344,CP II E 40,7 dias úmida / 56 dias ar 50% umidade,Não informado,SP,Sudeste,56 dias,-290.0,117,-293.0628571428572,3.062857142857183,3.062857142857183,retracao
0.54,343,185.22,0.0,0.0,5.5,0.6,0.5,12,CP II E 40,7 dias úmida / 56 dias ar 50% umidade,Não informado,SP ,Sudeste,12 h,0.0,118,0.0,0.0,0.0,estabilidade
0.54,343,185.22,0.0,0.0,5.5,0.6,1.0,24,CP II E 40,7 dias úmida / 56 dias ar 50% umidade,Não informado,SP ,Sudeste,1 dia,-40.0,118,-43.12944444444446,3.1294444444444594,3.1294444444444594,retracao
0.54,343,185.22,0.0,0.0,5.5,0.6,3.0,72,CP II E 40,7 dias úmida / 56 dias ar 50% umidade,Não informado,SP ,Sudeste,3 dias,-80.0,118,-93.96420634920636,13.964206349206364,13.964206349206364,retracao
