Repository: carmino-dados-artigos/spvd

# Repositório científico — variação dimensional longitudinal

Este repositório organiza os dados, scripts, resultados e o site complementar da pesquisa sobre predição da variação dimensional de concretos com macrofibras e aditivos compensadores de retração.

## GitHub Pages

Configure o GitHub Pages para publicar a partir da branch principal e da pasta `/docs`.

## Visualização ampliada dos resultados

As páginas dos nove experimentos em `docs/experimentos/` incorporam o conteúdo dos relatórios Markdown correspondentes. A página `docs/dados.html` carrega a base longitudinal completa (1.447 registros × 19 colunas) com busca e paginação no navegador.

File: docs/downloads/resultados/experimento_06_analise_erros/base_com_erros.csv (part 6 of 7)
wb,cement_consumption,water_consumption,dry_d1,fibra_metalica,macrofibra_pp,microfibra_pp,idade_dias,idade_horas,cement,curing,local_ensaio,estado,regiao,idade_label,epsilon_t,amostra_id,epsilon_previsto,residuo,erro_absoluto,sinal_previsto
0.52,356,185.12,0.0,0.0,0.0,0.6,0.5,12,CP II E 40,7 dias úmida / 56 dias ar 50% umidade,Não informado,PB,Nordeste,12 h,0.0,148,0.0,0.0,0.0,estabilidade
0.52,356,185.12,0.0,0.0,0.0,0.6,1.0,24,CP II E 40,7 dias úmida / 56 dias ar 50% umidade,Não informado,PB,Nordeste,1 dia,-40.0,148,-17.79777777777777,-22.20222222222223,22.20222222222223,retracao
0.52,356,185.12,0.0,0.0,0.0,0.6,3.0,72,CP II E 40,7 dias úmida / 56 dias ar 50% umidade,Não informado,PB,Nordeste,3 dias,-90.0,148,-2.17,-87.83,87.83,retracao
0.52,356,185.12,0.0,0.0,0.0,0.6,7.0,168,CP II E 40,7 dias úmida / 56 dias ar 50% umidade,Não informado,PB,Nordeste,7 dias,-140.0,148,-38.090000000000025,-101.90999999999997,101.90999999999997,retracao
0.52,356,185.12,0.0,0.0,0.0,0.6,14.0,336,CP II E 40,7 dias úmida / 56 dias ar 50% umidade,Não informado,PB,Nordeste,14 dias,-210.0,148,-150.32738095238102,-59.67261904761898,59.67261904761898,retracao
0.52,356,185.12,0.0,0.0,0.0,0.6,28.0,672,CP II E 40,7 dias úmida / 56 dias ar 50% umidade,Não informado,PB,Nordeste,28 dias,-290.0,148,-310.04809523809536,20.048095238095357,20.048095238095357,retracao
0.52,356,185.12,0.0,0.0,0.0,0.6,56.0,1344,CP II E 40,7 dias úmida / 56 dias ar 50% umidade,Não informado,PB,Nordeste,56 dias,-410.0,148,-454.74500000000006,44.74500000000006,44.74500000000006,retracao
0.53,350,185.5,15.0,0.0,0.0,0.6,0.5,12,CP V ARI,7 dias úmida / 56 dias ar 50% umidade,Não informado,SP ,Sudeste,12 h,0.0,149,0.0,0.0,0.0,estabilidade
0.53,350,185.5,15.0,0.0,0.0,0.6,1.0,24,CP V ARI,7 dias úmida / 56 dias ar 50% umidade,Não informado,SP ,Sudeste,1 dia,60.0,149,57.96333333333334,2.0366666666666617,2.0366666666666617,expansao
0.53,350,185.5,15.0,0.0,0.0,0.6,3.0,72,CP V ARI,7 dias úmida / 56 dias ar 50% umidade,Não informado,SP ,Sudeste,3 dias,110.0,149,108.30821428571426,1.6917857142857429,1.6917857142857429,expansao
0.53,350,185.5,15.0,0.0,0.0,0.6,7.0,168,CP V ARI,7 dias úmida / 56 dias ar 50% umidade,Não informado,SP ,Sudeste,7 dias,150.0,149,145.10694444444445,4.893055555555549,4.893055555555549,expansao
0.53,350,185.5,15.0,0.0,0.0,0.6,14.0,336,CP V ARI,7 dias úmida / 56 dias ar 50% umidade,Não informado,SP ,Sudeste,14 dias,50.0,149,-17.558333333333337,67.55833333333334,67.55833333333334,retracao
0.53,350,185.5,15.0,0.0,0.0,0.6,28.0,672,CP V ARI,7 dias úmida / 56 dias ar 50% umidade,Não informado,SP ,Sudeste,28 dias,-50.0,149,-144.4554761904762,94.45547619047619,94.45547619047619,retracao
0.53,350,185.5,15.0,0.0,0.0,0.6,56.0,1344,CP V ARI,7 dias úmida / 56 dias ar 50% umidade,Não informado,SP ,Sudeste,56 dias,-270.0,149,-304.17333333333323,34.17333333333323,34.17333333333323,retracao
0.55,337,185.35000000000002,0.0,25.0,0.0,0.6,0.5,12,CP II E 40,7 dias úmida / 56 dias ar 50% umidade,Laboratório,SP,Sudeste,12 h,0.0,150,0.0,0.0,0.0,estabilidade
0.55,337,185.35000000000002,0.0,25.0,0.0,0.6,1.0,24,CP II E 40,7 dias úmida / 56 dias ar 50% umidade,Laboratório,SP,Sudeste,1 dia,-50.0,150,-40.359999999999985,-9.640000000000015,9.640000000000015,retracao
0.55,337,185.35000000000002,0.0,25.0,0.0,0.6,3.0,72,CP II E 40,7 dias úmida / 56 dias ar 50% umidade,Laboratório,SP,Sudeste,3 dias,-100.0,150,-72.40968253968249,-27.590317460317507,27.590317460317507,retracao
0.55,337,185.35000000000002,0.0,25.0,0.0,0.6,7.0,168,CP II E 40,7 dias úmida / 56 dias ar 50% umidade,Laboratório,SP,Sudeste,7 dias,-160.0,150,-129.81988095238097,-30.18011904761903,30.18011904761903,retracao
0.55,337,185.35000000000002,0.0,25.0,0.0,0.6,14.0,336,CP II E 40,7 dias úmida / 56 dias ar 50% umidade,Laboratório,SP,Sudeste,14 dias,-240.0,150,-201.72499999999997,-38.275000000000034,38.275000000000034,retracao
0.55,337,185.35000000000002,0.0,25.0,0.0,0.6,28.0,672,CP II E 40,7 dias úmida / 56 dias ar 50% umidade,Laboratório,SP,Sudeste,28 dias,-310.0,150,-301.49071428571415,-8.509285714285852,8.509285714285852,retracao
0.55,337,185.35000000000002,0.0,25.0,0.0,0.6,56.0,1344,CP II E 40,7 dias úmida / 56 dias ar 50% umidade,Laboratório,SP,Sudeste,56 dias,-410.0,150,-410.5216666666667,0.5216666666667038,0.5216666666667038,retracao
0.52,370,192.4,15.0,0.0,0.0,0.6,0.5,12,CP III RS,7 dias úmida / 56 dias ar 50% umidade,Não informado,RJ,Sudeste,12 h,0.0,151,0.0,0.0,0.0,estabilidade
0.52,370,192.4,15.0,0.0,0.0,0.6,1.0,24,CP III RS,7 dias úmida / 56 dias ar 50% umidade,Não informado,RJ,Sudeste,1 dia,50.0,151,50.82000000000001,-0.8200000000000074,0.8200000000000074,expansao
0.52,370,192.4,15.0,0.0,0.0,0.6,3.0,72,CP III RS,7 dias úmida / 56 dias ar 50% umidade,Não informado,RJ,Sudeste,3 dias,110.0,151,61.762777777777785,48.237222222222215,48.237222222222215,expansao
0.52,370,192.4,15.0,0.0,0.0,0.6,7.0,168,CP III RS,7 dias úmida / 56 dias ar 50% umidade,Não informado,RJ,Sudeste,7 dias,150.0,151,60.65500000000001,89.345,89.345,expansao
0.52,370,192.4,15.0,0.0,0.0,0.6,14.0,336,CP III RS,7 dias úmida / 56 dias ar 50% umidade,Não informado,RJ,Sudeste,14 dias,30.0,151,-55.78499999999999,85.785,85.785,retracao
0.52,370,192.4,15.0,0.0,0.0,0.6,28.0,672,CP III RS,7 dias úmida / 56 dias ar 50% umidade,Não informado,RJ,Sudeste,28 dias,-90.0,151,-115.53666666666668,25.536666666666676,25.536666666666676,retracao
0.52,370,192.4,15.0,0.0,0.0,0.6,56.0,1344,CP III RS,7 dias úmida / 56 dias ar 50% umidade,Não informado,RJ,Sudeste,56 dias,-270.0,151,-284.03333333333336,14.03333333333336,14.03333333333336,retracao
0.49,380,186.2,0.0,0.0,0.0,0.6,0.5,12,CP V ARI RS,7 dias úmida / 56 dias ar 50% umidade,Não informado,RJ,Sudeste,12 h,0.0,152,0.0,0.0,0.0,estabilidade
0.49,380,186.2,0.0,0.0,0.0,0.6,1.0,24,CP V ARI RS,7 dias úmida / 56 dias ar 50% umidade,Não informado,RJ,Sudeste,1 dia,-40.0,152,-71.20499999999998,31.204999999999984,31.204999999999984,retracao
0.49,380,186.2,0.0,0.0,0.0,0.6,3.0,72,CP V ARI RS,7 dias úmida / 56 dias ar 50% umidade,Não informado,RJ,Sudeste,3 dias,-90.0,152,-124.96666666666674,34.96666666666674,34.96666666666674,retracao
0.49,380,186.2,0.0,0.0,0.0,0.6,7.0,168,CP V ARI RS,7 dias úmida / 56 dias ar 50% umidade,Não informado,RJ,Sudeste,7 dias,-120.0,152,-178.0483333333334,58.0483333333334,58.0483333333334,retracao
0.49,380,186.2,0.0,0.0,0.0,0.6,14.0,336,CP V ARI RS,7 dias úmida / 56 dias ar 50% umidade,Não informado,RJ,Sudeste,14 dias,-180.0,152,-283.30333333333346,103.30333333333346,103.30333333333346,retracao
0.49,380,186.2,0.0,0.0,0.0,0.6,28.0,672,CP V ARI RS,7 dias úmida / 56 dias ar 50% umidade,Não informado,RJ,Sudeste,28 dias,-280.0,152,-398.8802380952381,118.8802380952381,118.8802380952381,retracao
0.49,380,186.2,0.0,0.0,0.0,0.6,56.0,1344,CP V ARI RS,7 dias úmida / 56 dias ar 50% umidade,Não informado,RJ,Sudeste,56 dias,-400.0,152,-519.2566666666661,119.25666666666609,119.25666666666609,retracao
0.47,390,183.29999999999998,12.5,0.0,0.0,0.0,0.5,12,CP V ARI RS,7 dias úmida / 56 dias ar 50% umidade,Não informado,SP,Sudeste,12 h,0.0,153,2.213333333333333,-2.213333333333333,2.213333333333333,expansao
0.47,390,183.29999999999998,12.5,0.0,0.0,0.0,1.0,24,CP V ARI RS,7 dias úmida / 56 dias ar 50% umidade,Não informado,SP,Sudeste,1 dia,50.0,153,17.394047619047612,32.60595238095239,32.60595238095239,expansao
0.47,390,183.29999999999998,12.5,0.0,0.0,0.0,3.0,72,CP V ARI RS,7 dias úmida / 56 dias ar 50% umidade,Não informado,SP,Sudeste,3 dias,80.0,153,80.78166666666665,-0.7816666666666521,0.7816666666666521,expansao
0.47,390,183.29999999999998,12.5,0.0,0.0,0.0,7.0,168,CP V ARI RS,7 dias úmida / 56 dias ar 50% umidade,Não informado,SP,Sudeste,7 dias,130.0,153,114.575,15.424999999999997,15.424999999999997,expansao
0.47,390,183.29999999999998,12.5,0.0,0.0,0.0,14.0,336,CP V ARI RS,7 dias úmida / 56 dias ar 50% umidade,Não informado,SP,Sudeste,14 dias,-30.0,153,-70.60333333333332,40.603333333333325,40.603333333333325,retracao
0.47,390,183.29999999999998,12.5,0.0,0.0,0.0,28.0,672,CP V ARI RS,7 dias úmida / 56 dias ar 50% umidade,Não informado,SP,Sudeste,28 dias,-100.0,153,-172.81499999999997,72.81499999999997,72.81499999999997,retracao
0.47,390,183.29999999999998,12.5,0.0,0.0,0.0,56.0,1344,CP V ARI RS,7 dias úmida / 56 dias ar 50% umidade,Não informado,SP,Sudeste,56 dias,-270.0,153,-278.7016666666666,8.701666666666597,8.701666666666597,retracao
0.54,340,183.60000000000002,0.0,25.0,0.0,0.6,0.5,12,CP II F 40,7 dias úmida / 56 dias ar 50% umidade,Laboratório,SP,Sudeste,12 h,0.0,154,0.0,0.0,0.0,estabilidade
0.54,340,183.60000000000002,0.0,25.0,0.0,0.6,1.0,24,CP II F 40,7 dias úmida / 56 dias ar 50% umidade,Laboratório,SP,Sudeste,1 dia,-60.0,154,-37.94500000000001,-22.054999999999993,22.054999999999993,retracao
0.54,340,183.60000000000002,0.0,25.0,0.0,0.6,3.0,72,CP II F 40,7 dias úmida / 56 dias ar 50% umidade,Laboratório,SP,Sudeste,3 dias,-110.0,154,-134.04666666666665,24.046666666666653,24.046666666666653,retracao
0.54,340,183.60000000000002,0.0,25.0,0.0,0.6,7.0,168,CP II F 40,7 dias úmida / 56 dias ar 50% umidade,Laboratório,SP,Sudeste,7 dias,-150.0,154,-162.94333333333336,12.943333333333356,12.943333333333356,retracao
0.54,340,183.60000000000002,0.0,25.0,0.0,0.6,14.0,336,CP II F 40,7 dias úmida / 56 dias ar 50% umidade,Laboratório,SP,Sudeste,14 dias,-200.0,154,-233.94999999999993,33.94999999999993,33.94999999999993,retracao
0.54,340,183.60000000000002,0.0,25.0,0.0,0.6,28.0,672,CP II F 40,7 dias úmida / 56 dias ar 50% umidade,Laboratório,SP,Sudeste,28 dias,-320.0,154,-291.285,-28.714999999999975,28.714999999999975,retracao
0.54,340,183.60000000000002,0.0,25.0,0.0,0.6,56.0,1344,CP II F 40,7 dias úmida / 56 dias ar 50% umidade,Laboratório,SP,Sudeste,56 dias,-400.0,154,-390.43666666666667,-9.563333333333333,9.563333333333333,retracao
0.61,330,201.29999999999998,8.0,0.0,0.0,0.3,0.5,12,CP V ARI,7 dias úmida / 56 dias ar 50% umidade,Campo,SP,Sudeste,12 h,0.0,155,0.1,-0.1,0.1,expansao
0.61,330,201.29999999999998,8.0,0.0,0.0,0.3,1.0,24,CP V ARI,7 dias úmida / 56 dias ar 50% umidade,Campo,SP,Sudeste,1 dia,-40.0,155,34.195000000000014,-74.19500000000002,74.19500000000002,expansao
0.61,330,201.29999999999998,8.0,0.0,0.0,0.3,3.0,72,CP V ARI,7 dias úmida / 56 dias ar 50% umidade,Campo,SP,Sudeste,3 dias,-90.0,155,43.93666666666668,-133.93666666666667,133.93666666666667,expansao
0.61,330,201.29999999999998,8.0,0.0,0.0,0.3,7.0,168,CP V ARI,7 dias úmida / 56 dias ar 50% umidade,Campo,SP,Sudeste,7 dias,-430.0,155,50.74166666666667,-480.7416666666667,480.7416666666667,expansao
0.61,330,201.29999999999998,8.0,0.0,0.0,0.3,14.0,336,CP V ARI,7 dias úmida / 56 dias ar 50% umidade,Campo,SP,Sudeste,14 dias,-540.0,155,-139.30333333333334,-400.69666666666666,400.69666666666666,retracao
0.61,330,201.29999999999998,8.0,0.0,0.0,0.3,28.0,672,CP V ARI,7 dias úmida / 56 dias ar 50% umidade,Campo,SP,Sudeste,28 dias,-700.0,155,-236.26333333333335,-463.7366666666667,463.7366666666667,retracao
0.61,330,201.29999999999998,8.0,0.0,0.0,0.3,56.0,1344,CP V ARI,7 dias úmida / 56 dias ar 50% umidade,Campo,SP,Sudeste,56 dias,-910.0,155,-385.1383333333334,-524.8616666666667,524.8616666666667,retracao
0.51,373,190.23,0.0,0.0,0.0,0.0,0.5,12,CP V ARI RS,7 dias úmida / 56 dias ar 50% umidade,Não informado,MG,Sudeste,12 h,0.0,156,0.0,0.0,0.0,estabilidade
0.51,373,190.23,0.0,0.0,0.0,0.0,1.0,24,CP V ARI RS,7 dias úmida / 56 dias ar 50% umidade,Não informado,MG,Sudeste,1 dia,-50.0,156,-57.51,7.509999999999998,7.509999999999998,retracao
0.51,373,190.23,0.0,0.0,0.0,0.0,3.0,72,CP V ARI RS,7 dias úmida / 56 dias ar 50% umidade,Não informado,MG,Sudeste,3 dias,-80.0,156,-127.92166666666664,47.92166666666664,47.92166666666664,retracao
0.51,373,190.23,0.0,0.0,0.0,0.0,7.0,168,CP V ARI RS,7 dias úmida / 56 dias ar 50% umidade,Não informado,MG,Sudeste,7 dias,-120.0,156,-176.69666666666663,56.69666666666663,56.69666666666663,retracao
0.51,373,190.23,0.0,0.0,0.0,0.0,14.0,336,CP V ARI RS,7 dias úmida / 56 dias ar 50% umidade,Não informado,MG,Sudeste,14 dias,-200.0,156,-267.48,67.48000000000002,67.48000000000002,retracao
0.51,373,190.23,0.0,0.0,0.0,0.0,28.0,672,CP V ARI RS,7 dias úmida / 56 dias ar 50% umidade,Não informado,MG,Sudeste,28 dias,-280.0,156,-350.9642857142857,70.96428571428572,70.96428571428572,retracao
0.51,373,190.23,0.0,0.0,0.0,0.0,56.0,1344,CP V ARI RS,7 dias úmida / 56 dias ar 50% umidade,Não informado,MG,Sudeste,56 dias,-400.0,156,-483.1600000000001,83.16000000000008,83.16000000000008,retracao
0.62,325,201.5,0.0,0.0,0.0,0.3,0.5,12,CP V ARI,7 dias úmida / 56 dias ar 50% umidade,Laboratório,SP,Sudeste,12 h,0.0,157,0.0,0.0,0.0,estabilidade
0.62,325,201.5,0.0,0.0,0.0,0.3,1.0,24,CP V ARI,7 dias úmida / 56 dias ar 50% umidade,Laboratório,SP,Sudeste,1 dia,-40.0,157,-31.78500000000001,-8.21499999999999,8.21499999999999,retracao
0.62,325,201.5,0.0,0.0,0.0,0.3,3.0,72,CP V ARI,7 dias úmida / 56 dias ar 50% umidade,Laboratório,SP,Sudeste,3 dias,-90.0,157,-118.46666666666665,28.466666666666654,28.466666666666654,retracao
0.62,325,201.5,0.0,0.0,0.0,0.3,7.0,168,CP V ARI,7 dias úmida / 56 dias ar 50% umidade,Laboratório,SP,Sudeste,7 dias,-140.0,157,-182.6650000000001,42.665000000000106,42.665000000000106,retracao
0.62,325,201.5,0.0,0.0,0.0,0.3,14.0,336,CP V ARI,7 dias úmida / 56 dias ar 50% umidade,Laboratório,SP,Sudeste,14 dias,-190.0,157,-170.9833333333334,-19.016666666666595,19.016666666666595,retracao
0.62,325,201.5,0.0,0.0,0.0,0.3,28.0,672,CP V ARI,7 dias úmida / 56 dias ar 50% umidade,Laboratório,SP,Sudeste,28 dias,-270.0,157,-263.90666666666675,-6.0933333333332484,6.0933333333332484,retracao
0.62,325,201.5,0.0,0.0,0.0,0.3,56.0,1344,CP V ARI,7 dias úmida / 56 dias ar 50% umidade,Laboratório,SP,Sudeste,56 dias,-400.0,157,-416.5066666666667,16.506666666666717,16.506666666666717,retracao
0.53,360,190.8,0.0,0.0,0.0,0.6,0.5,12,CP V ARI,7 dias úmida / 56 dias ar 50% umidade,Não informado,DF,Centro Oeste,12 h,0.0,158,0.0,0.0,0.0,estabilidade
0.53,360,190.8,0.0,0.0,0.0,0.6,1.0,24,CP V ARI,7 dias úmida / 56 dias ar 50% umidade,Não informado,DF,Centro Oeste,1 dia,-30.0,158,-46.28166666666665,16.281666666666652,16.281666666666652,retracao
0.53,360,190.8,0.0,0.0,0.0,0.6,3.0,72,CP V ARI,7 dias úmida / 56 dias ar 50% umidade,Não informado,DF,Centro Oeste,3 dias,-80.0,158,-93.40666666666662,13.406666666666624,13.406666666666624,retracao
0.53,360,190.8,0.0,0.0,0.0,0.6,7.0,168,CP V ARI,7 dias úmida / 56 dias ar 50% umidade,Não informado,DF,Centro Oeste,7 dias,-120.0,158,-145.57571428571433,25.575714285714326,25.575714285714326,retracao
0.53,360,190.8,0.0,0.0,0.0,0.6,14.0,336,CP V ARI,7 dias úmida / 56 dias ar 50% umidade,Não informado,DF,Centro Oeste,14 dias,-190.0,158,-202.56166666666664,12.561666666666639,12.561666666666639,retracao
0.53,360,190.8,0.0,0.0,0.0,0.6,28.0,672,CP V ARI,7 dias úmida / 56 dias ar 50% umidade,Não informado,DF,Centro Oeste,28 dias,-280.0,158,-313.4666666666666,33.46666666666658,33.46666666666658,retracao
0.53,360,190.8,0.0,0.0,0.0,0.6,56.0,1344,CP V ARI,7 dias úmida / 56 dias ar 50% umidade,Não informado,DF,Centro Oeste,56 dias,-400.0,158,-428.58,28.579999999999984,28.579999999999984,retracao
0.55,336,184.8,12.5,0.0,5.5,0.0,0.5,12,CP II F 40,7 dias úmida / 56 dias ar 50% umidade,Não informado,PR,Sul,12 h,0.0,159,0.66,-0.66,0.66,expansao
0.55,336,184.8,12.5,0.0,5.5,0.0,1.0,24,CP II F 40,7 dias úmida / 56 dias ar 50% umidade,Não informado,PR,Sul,1 dia,30.0,159,20.236666666666657,9.763333333333343,9.763333333333343,expansao
0.55,336,184.8,12.5,0.0,5.5,0.0,3.0,72,CP II F 40,7 dias úmida / 56 dias ar 50% umidade,Não informado,PR,Sul,3 dias,80.0,159,147.60619047619042,-67.60619047619042,67.60619047619042,expansao
0.55,336,184.8,12.5,0.0,5.5,0.0,7.0,168,CP II F 40,7 dias úmida / 56 dias ar 50% umidade,Não informado,PR,Sul,7 dias,120.0,159,174.1241666666666,-54.12416666666661,54.12416666666661,expansao
0.55,336,184.8,12.5,0.0,5.5,0.0,14.0,336,CP II F 40,7 dias úmida / 56 dias ar 50% umidade,Não informado,PR,Sul,14 dias,-30.0,159,69.55833333333334,-99.55833333333334,99.55833333333334,expansao
0.55,336,184.8,12.5,0.0,5.5,0.0,28.0,672,CP II F 40,7 dias úmida / 56 dias ar 50% umidade,Não informado,PR,Sul,28 dias,-110.0,159,-88.77833333333332,-21.22166666666668,21.22166666666668,retracao
0.55,336,184.8,12.5,0.0,5.5,0.0,56.0,1344,CP II F 40,7 dias úmida / 56 dias ar 50% umidade,Não informado,PR,Sul,56 dias,-270.0,159,-124.44666666666666,-145.55333333333334,145.55333333333334,retracao
0.55,327,179.85000000000002,0.0,0.0,0.0,0.6,0.5,12,CP II E 40,7 dias úmida / 56 dias ar 50% umidade,Não informado,SP,Sudeste,12 h,0.0,160,0.0,0.0,0.0,estabilidade
0.55,327,179.85000000000002,0.0,0.0,0.0,0.6,1.0,24,CP II E 40,7 dias úmida / 56 dias ar 50% umidade,Não informado,SP,Sudeste,1 dia,-30.0,160,13.766666666666662,-43.766666666666666,43.766666666666666,expansao
0.55,327,179.85000000000002,0.0,0.0,0.0,0.6,3.0,72,CP II E 40,7 dias úmida / 56 dias ar 50% umidade,Não informado,SP,Sudeste,3 dias,-70.0,160,64.22499999999998,-134.22499999999997,134.22499999999997,expansao
0.55,327,179.85000000000002,0.0,0.0,0.0,0.6,7.0,168,CP II E 40,7 dias úmida / 56 dias ar 50% umidade,Não informado,SP,Sudeste,7 dias,-130.0,160,31.008571428571425,-161.00857142857143,161.00857142857143,expansao
0.55,327,179.85000000000002,0.0,0.0,0.0,0.6,14.0,336,CP II E 40,7 dias úmida / 56 dias ar 50% umidade,Não informado,SP,Sudeste,14 dias,-200.0,160,-123.79357142857147,-76.20642857142853,76.20642857142853,retracao
0.55,327,179.85000000000002,0.0,0.0,0.0,0.6,28.0,672,CP II E 40,7 dias úmida / 56 dias ar 50% umidade,Não informado,SP,Sudeste,28 dias,-280.0,160,-334.3791666666667,54.37916666666672,54.37916666666672,retracao
0.55,327,179.85000000000002,0.0,0.0,0.0,0.6,56.0,1344,CP II E 40,7 dias úmida / 56 dias ar 50% umidade,Não informado,SP,Sudeste,56 dias,-400.0,160,-449.6819047619049,49.68190476190489,49.68190476190489,retracao
0.53,360,190.8,12.0,0.0,0.0,0.0,0.5,12,CP V ARI,7 dias úmida / 56 dias ar 50% umidade,Não informado,DF,Centro Oeste,12 h,0.0,161,0.05333333333333334,-0.05333333333333334,0.05333333333333334,expansao
0.53,360,190.8,12.0,0.0,0.0,0.0,1.0,24,CP V ARI,7 dias úmida / 56 dias ar 50% umidade,Não informado,DF,Centro Oeste,1 dia,20.0,161,53.37666666666668,-33.37666666666668,33.37666666666668,expansao
0.53,360,190.8,12.0,0.0,0.0,0.0,3.0,72,CP V ARI,7 dias úmida / 56 dias ar 50% umidade,Não informado,DF,Centro Oeste,3 dias,80.0,161,100.23666666666666,-20.236666666666665,20.236666666666665,expansao
0.53,360,190.8,12.0,0.0,0.0,0.0,7.0,168,CP V ARI,7 dias úmida / 56 dias ar 50% umidade,Não informado,DF,Centro Oeste,7 dias,130.0,161,115.65999999999997,14.340000000000032,14.340000000000032,expansao
0.53,360,190.8,12.0,0.0,0.0,0.0,14.0,336,CP V ARI,7 dias úmida / 56 dias ar 50% umidade,Não informado,DF,Centro Oeste,14 dias,-30.0,161,-24.38333333333333,-5.616666666666671,5.616666666666671,retracao
0.53,360,190.8,12.0,0.0,0.0,0.0,28.0,672,CP V ARI,7 dias úmida / 56 dias ar 50% umidade,Não informado,DF,Centro Oeste,28 dias,-150.0,161,-148.43666666666667,-1.5633333333333326,1.5633333333333326,retracao
0.53,360,190.8,12.0,0.0,0.0,0.0,56.0,1344,CP V ARI,7 dias úmida / 56 dias ar 50% umidade,Não informado,DF,Centro Oeste,56 dias,-270.0,161,-279.51666666666677,9.516666666666765,9.516666666666765,retracao
0.56,340,190.4,0.0,0.0,5.5,0.6,0.5,12,Não informado,7 dias úmida / 56 dias ar 50% umidade,Não informado,AL,Nordeste,12 h,0.0,162,0.0,0.0,0.0,estabilidade
0.56,340,190.4,0.0,0.0,5.5,0.6,1.0,24,Não informado,7 dias úmida / 56 dias ar 50% umidade,Não informado,AL,Nordeste,1 dia,-30.0,162,-54.1033333333333,24.103333333333303,24.103333333333303,retracao
0.56,340,190.4,0.0,0.0,5.5,0.6,3.0,72,Não informado,7 dias úmida / 56 dias ar 50% umidade,Não informado,AL,Nordeste,3 dias,-70.0,162,-102.15333333333332,32.15333333333332,32.15333333333332,retracao
0.56,340,190.4,0.0,0.0,5.5,0.6,7.0,168,Não informado,7 dias úmida / 56 dias ar 50% umidade,Não informado,AL,Nordeste,7 dias,-120.0,162,-152.26499999999996,32.26499999999996,32.26499999999996,retracao
0.56,340,190.4,0.0,0.0,5.5,0.6,14.0,336,Não informado,7 dias úmida / 56 dias ar 50% umidade,Não informado,AL,Nordeste,14 dias,-200.0,162,-218.7566666666667,18.75666666666669,18.75666666666669,retracao
0.56,340,190.4,0.0,0.0,5.5,0.6,28.0,672,Não informado,7 dias úmida / 56 dias ar 50% umidade,Não informado,AL,Nordeste,28 dias,-280.0,162,-288.1685714285715,8.16857142857151,8.16857142857151,retracao
0.56,340,190.4,0.0,0.0,5.5,0.6,56.0,1344,Não informado,7 dias úmida / 56 dias ar 50% umidade,Não informado,AL,Nordeste,56 dias,-400.0,162,-426.2950000000001,26.295000000000073,26.295000000000073,retracao
0.54,360,194.4,15.0,0.0,0.0,0.6,0.5,12,CP V ARI,7 dias úmida / 56 dias ar 50% umidade,Não informado,DF,Centro Oeste,12 h,0.0,163,0.0,0.0,0.0,estabilidade
0.54,360,194.4,15.0,0.0,0.0,0.6,1.0,24,CP V ARI,7 dias úmida / 56 dias ar 50% umidade,Não informado,DF,Centro Oeste,1 dia,50.0,163,46.56055555555556,3.4394444444444403,3.4394444444444403,expansao
0.54,360,194.4,15.0,0.0,0.0,0.6,3.0,72,CP V ARI,7 dias úmida / 56 dias ar 50% umidade,Não informado,DF,Centro Oeste,3 dias,120.0,163,99.68265873015875,20.31734126984125,20.31734126984125,expansao
0.54,360,194.4,15.0,0.0,0.0,0.6,7.0,168,CP V ARI,7 dias úmida / 56 dias ar 50% umidade,Não informado,DF,Centro Oeste,7 dias,160.0,163,138.74333333333334,21.25666666666666,21.25666666666666,expansao
0.54,360,194.4,15.0,0.0,0.0,0.6,14.0,336,CP V ARI,7 dias úmida / 56 dias ar 50% umidade,Não informado,DF,Centro Oeste,14 dias,10.0,163,18.205,-8.204999999999998,8.204999999999998,expansao
0.54,360,194.4,15.0,0.0,0.0,0.6,28.0,672,CP V ARI,7 dias úmida / 56 dias ar 50% umidade,Não informado,DF,Centro Oeste,28 dias,-110.0,163,-126.71833333333332,16.71833333333332,16.71833333333332,retracao
0.54,360,194.4,15.0,0.0,0.0,0.6,56.0,1344,CP V ARI,7 dias úmida / 56 dias ar 50% umidade,Não informado,DF,Centro Oeste,56 dias,-270.0,163,-291.13928571428573,21.139285714285734,21.139285714285734,retracao
0.54,350,189.0,0.0,0.0,5.5,0.6,0.5,12,CP V ARI RS,7 dias úmida / 56 dias ar 50% umidade,Não informado,SP,Sudeste,12 h,0.0,164,0.0,0.0,0.0,estabilidade
0.54,350,189.0,0.0,0.0,5.5,0.6,1.0,24,CP V ARI RS,7 dias úmida / 56 dias ar 50% umidade,Não informado,SP,Sudeste,1 dia,-130.0,164,-55.94309523809524,-74.05690476190476,74.05690476190476,retracao
0.54,350,189.0,0.0,0.0,5.5,0.6,3.0,72,CP V ARI RS,7 dias úmida / 56 dias ar 50% umidade,Não informado,SP,Sudeste,3 dias,-150.0,164,-98.54166666666669,-51.458333333333314,51.458333333333314,retracao
0.54,350,189.0,0.0,0.0,5.5,0.6,7.0,168,CP V ARI RS,7 dias úmida / 56 dias ar 50% umidade,Não informado,SP,Sudeste,7 dias,-190.0,164,-165.8633333333334,-24.1366666666666,24.1366666666666,retracao
0.54,350,189.0,0.0,0.0,5.5,0.6,14.0,336,CP V ARI RS,7 dias úmida / 56 dias ar 50% umidade,Não informado,SP,Sudeste,14 dias,-230.0,164,-241.1600000000001,11.16000000000011,11.16000000000011,retracao
0.54,350,189.0,0.0,0.0,5.5,0.6,28.0,672,CP V ARI RS,7 dias úmida / 56 dias ar 50% umidade,Não informado,SP,Sudeste,28 dias,-270.0,164,-322.29999999999995,52.299999999999955,52.299999999999955,retracao
0.54,350,189.0,0.0,0.0,5.5,0.6,56.0,1344,CP V ARI RS,7 dias úmida / 56 dias ar 50% umidade,Não informado,SP,Sudeste,56 dias,-390.0,164,-442.9833333333333,52.98333333333329,52.98333333333329,retracao
0.54,344,185.76000000000002,15.0,0.0,5.5,0.6,0.5,12,CP II E 40,7 dias úmida / 56 dias ar 50% umidade,Laboratório,SP,Sudeste,12 h,0.0,165,0.2533333333333333,-0.2533333333333333,0.2533333333333333,expansao
0.54,344,185.76000000000002,15.0,0.0,5.5,0.6,1.0,24,CP II E 40,7 dias úmida / 56 dias ar 50% umidade,Laboratório,SP,Sudeste,1 dia,80.0,165,53.37904761904761,26.62095238095239,26.62095238095239,expansao
0.54,344,185.76000000000002,15.0,0.0,5.5,0.6,3.0,72,CP II E 40,7 dias úmida / 56 dias ar 50% umidade,Laboratório,SP,Sudeste,3 dias,160.0,165,85.2913095238095,74.7086904761905,74.7086904761905,expansao
0.54,344,185.76000000000002,15.0,0.0,5.5,0.6,7.0,168,CP II E 40,7 dias úmida / 56 dias ar 50% umidade,Laboratório,SP,Sudeste,7 dias,190.0,165,123.0478571428572,66.9521428571428,66.9521428571428,expansao
0.54,344,185.76000000000002,15.0,0.0,5.5,0.6,14.0,336,CP II E 40,7 dias úmida / 56 dias ar 50% umidade,Laboratório,SP,Sudeste,14 dias,50.0,165,-61.719642857142865,111.71964285714287,111.71964285714287,retracao
0.54,344,185.76000000000002,15.0,0.0,5.5,0.6,28.0,672,CP II E 40,7 dias úmida / 56 dias ar 50% umidade,Laboratório,SP,Sudeste,28 dias,-120.0,165,-160.96694444444455,40.96694444444455,40.96694444444455,retracao
0.54,344,185.76000000000002,15.0,0.0,5.5,0.6,56.0,1344,CP II E 40,7 dias úmida / 56 dias ar 50% umidade,Laboratório,SP,Sudeste,56 dias,-260.0,165,-349.0190476190477,89.01904761904768,89.01904761904768,retracao
0.5,370,185.0,0.0,0.0,0.0,0.6,0.5,12,CP V ARI RS,7 dias úmida / 56 dias ar 50% umidade,Não informado,RJ,Sudeste,12 h,0.0,166,0.0,0.0,0.0,estabilidade
0.5,370,185.0,0.0,0.0,0.0,0.6,1.0,24,CP V ARI RS,7 dias úmida / 56 dias ar 50% umidade,Não informado,RJ,Sudeste,1 dia,-90.0,166,-58.39999999999997,-31.60000000000003,31.60000000000003,retracao
0.5,370,185.0,0.0,0.0,0.0,0.6,3.0,72,CP V ARI RS,7 dias úmida / 56 dias ar 50% umidade,Não informado,RJ,Sudeste,3 dias,-120.0,166,-107.00500000000002,-12.994999999999976,12.994999999999976,retracao
0.5,370,185.0,0.0,0.0,0.0,0.6,7.0,168,CP V ARI RS,7 dias úmida / 56 dias ar 50% umidade,Não informado,RJ,Sudeste,7 dias,-150.0,166,-143.58500000000006,-6.414999999999935,6.414999999999935,retracao
0.5,370,185.0,0.0,0.0,0.0,0.6,14.0,336,CP V ARI RS,7 dias úmida / 56 dias ar 50% umidade,Não informado,RJ,Sudeste,14 dias,-180.0,166,-220.9816666666667,40.98166666666671,40.98166666666671,retracao
0.5,370,185.0,0.0,0.0,0.0,0.6,28.0,672,CP V ARI RS,7 dias úmida / 56 dias ar 50% umidade,Não informado,RJ,Sudeste,28 dias,-250.0,166,-330.8066666666666,80.80666666666662,80.80666666666662,retracao
0.5,370,185.0,0.0,0.0,0.0,0.6,56.0,1344,CP V ARI RS,7 dias úmida / 56 dias ar 50% umidade,Não informado,RJ,Sudeste,56 dias,-390.0,166,-474.8850000000002,84.88500000000022,84.88500000000022,retracao
0.55,336,184.8,15.0,0.0,5.5,0.6,0.5,12,CP II E 40,7 dias úmida / 56 dias ar 50% umidade,Não informado,SP,Sudeste,12 h,0.0,167,0.0,0.0,0.0,estabilidade
0.55,336,184.8,15.0,0.0,5.5,0.6,1.0,24,CP II E 40,7 dias úmida / 56 dias ar 50% umidade,Não informado,SP,Sudeste,1 dia,40.0,167,41.802063492063496,-1.8020634920634961,1.8020634920634961,expansao
0.55,336,184.8,15.0,0.0,5.5,0.6,3.0,72,CP II E 40,7 dias úmida / 56 dias ar 50% umidade,Não informado,SP,Sudeste,3 dias,110.0,167,100.04103174603175,9.958968253968251,9.958968253968251,expansao
0.55,336,184.8,15.0,0.0,5.5,0.6,7.0,168,CP II E 40,7 dias úmida / 56 dias ar 50% umidade,Não informado,SP,Sudeste,7 dias,150.0,167,148.2973015873016,1.7026984126983962,1.7026984126983962,expansao
0.55,336,184.8,15.0,0.0,5.5,0.6,14.0,336,CP II E 40,7 dias úmida / 56 dias ar 50% umidade,Não informado,SP,Sudeste,14 dias,0.0,167,-12.656984126984126,12.656984126984126,12.656984126984126,retracao
0.55,336,184.8,15.0,0.0,5.5,0.6,28.0,672,CP II E 40,7 dias úmida / 56 dias ar 50% umidade,Não informado,SP,Sudeste,28 dias,-110.0,167,-113.3072619047619,3.3072619047619014,3.3072619047619014,retracao
0.55,336,184.8,15.0,0.0,5.5,0.6,56.0,1344,CP II E 40,7 dias úmida / 56 dias ar 50% umidade,Não informado,SP,Sudeste,56 dias,-260.0,167,-275.2570238095238,15.257023809523787,15.257023809523787,retracao
0.53,360,190.8,0.0,0.0,0.0,0.0,0.5,12,CP V ARI,7 dias úmida / 56 dias ar 50% umidade,Não informado,DF,Centro Oeste,12 h,0.0,168,0.0,0.0,0.0,estabilidade
0.53,360,190.8,0.0,0.0,0.0,0.0,1.0,24,CP V ARI,7 dias úmida / 56 dias ar 50% umidade,Não informado,DF,Centro Oeste,1 dia,-40.0,168,-45.79166666666667,5.791666666666671,5.791666666666671,retracao
0.53,360,190.8,0.0,0.0,0.0,0.0,3.0,72,CP V ARI,7 dias úmida / 56 dias ar 50% umidade,Não informado,DF,Centro Oeste,3 dias,-80.0,168,-82.05833333333332,2.058333333333323,2.058333333333323,retracao
0.53,360,190.8,0.0,0.0,0.0,0.0,7.0,168,CP V ARI,7 dias úmida / 56 dias ar 50% umidade,Não informado,DF,Centro Oeste,7 dias,-130.0,168,-161.815,31.814999999999998,31.814999999999998,retracao
0.53,360,190.8,0.0,0.0,0.0,0.0,14.0,336,CP V ARI,7 dias úmida / 56 dias ar 50% umidade,Não informado,DF,Centro Oeste,14 dias,-170.0,168,-247.97000000000008,77.97000000000008,77.97000000000008,retracao
0.53,360,190.8,0.0,0.0,0.0,0.0,28.0,672,CP V ARI,7 dias úmida / 56 dias ar 50% umidade,Não informado,DF,Centro Oeste,28 dias,-270.0,168,-329.2316666666666,59.23166666666663,59.23166666666663,retracao
0.53,360,190.8,0.0,0.0,0.0,0.0,56.0,1344,CP V ARI,7 dias úmida / 56 dias ar 50% umidade,Não informado,DF,Centro Oeste,56 dias,-390.0,168,-467.72833333333335,77.72833333333335,77.72833333333335,retracao
0.55,336,184.8,15.0,0.0,5.5,0.6,0.5,12,CP II E 40,Não informado,Não informado,SP,Sudeste,12 h,0.0,169,0.0,0.0,0.0,estabilidade
0.55,336,184.8,15.0,0.0,5.5,0.6,1.0,24,CP II E 40,Não informado,Não informado,SP,Sudeste,1 dia,50.0,169,38.434722222222206,11.565277777777794,11.565277777777794,expansao
0.55,336,184.8,15.0,0.0,5.5,0.6,3.0,72,CP II E 40,Não informado,Não informado,SP,Sudeste,3 dias,100.0,169,80.14904761904764,19.850952380952364,19.850952380952364,expansao
0.55,336,184.8,15.0,0.0,5.5,0.6,7.0,168,CP II E 40,Não informado,Não informado,SP,Sudeste,7 dias,160.0,169,137.82031746031748,22.179682539682517,22.179682539682517,expansao
0.55,336,184.8,15.0,0.0,5.5,0.6,14.0,336,CP II E 40,Não informado,Não informado,SP,Sudeste,14 dias,10.0,169,-1.9566269841269837,11.956626984126984,11.956626984126984,retracao
0.55,336,184.8,15.0,0.0,5.5,0.6,28.0,672,CP II E 40,Não informado,Não informado,SP,Sudeste,28 dias,-100.0,169,-159.8339682539682,59.83396825396821,59.83396825396821,retracao
0.55,336,184.8,15.0,0.0,5.5,0.6,56.0,1344,CP II E 40,Não informado,Não informado,SP,Sudeste,56 dias,-260.0,169,-321.4111904761905,61.411190476190484,61.411190476190484,retracao
0.55,336,184.8,12.5,0.0,0.0,0.6,0.5,12,CP II E 40,7 dias úmida / 56 dias ar 50% umidade,Não informado,SP,Sudeste,12 h,0.0,170,0.0,0.0,0.0,estabilidade
0.55,336,184.8,12.5,0.0,0.0,0.6,1.0,24,CP II E 40,7 dias úmida / 56 dias ar 50% umidade,Não informado,SP,Sudeste,1 dia,20.0,170,49.42071428571428,-29.420714285714283,29.420714285714283,expansao
0.55,336,184.8,12.5,0.0,0.0,0.6,3.0,72,CP II E 40,7 dias úmida / 56 dias ar 50% umidade,Não informado,SP,Sudeste,3 dias,50.0,170,98.57988095238099,-48.57988095238099,48.57988095238099,expansao
0.55,336,184.8,12.5,0.0,0.0,0.6,7.0,168,CP II E 40,7 dias úmida / 56 dias ar 50% umidade,Não informado,SP,Sudeste,7 dias,60.0,170,133.58999999999995,-73.58999999999995,73.58999999999995,expansao
0.55,336,184.8,12.5,0.0,0.0,0.6,14.0,336,CP II E 40,7 dias úmida / 56 dias ar 50% umidade,Não informado,SP,Sudeste,14 dias,-120.0,170,-35.715952380952366,-84.28404761904764,84.28404761904764,retracao
0.55,336,184.8,12.5,0.0,0.0,0.6,28.0,672,CP II E 40,7 dias úmida / 56 dias ar 50% umidade,Não informado,SP,Sudeste,28 dias,-190.0,170,-184.5366666666666,-5.463333333333395,5.463333333333395,retracao
0.55,336,184.8,12.5,0.0,0.0,0.6,56.0,1344,CP II E 40,7 dias úmida / 56 dias ar 50% umidade,Não informado,SP,Sudeste,56 dias,-250.0,170,-319.9633333333335,69.96333333333348,69.96333333333348,retracao
0.51,380,193.8,10.0,25.0,5.625,0.6,0.5,12,CP V ARI RS,7 dias úmida / 56 dias ar 50% umidade,Não informado,RJ,Sudeste,12 h,0.0,171,1.6,-1.6,1.6,expansao
0.51,380,193.8,10.0,25.0,5.625,0.6,1.0,24,CP V ARI RS,7 dias úmida / 56 dias ar 50% umidade,Não informado,RJ,Sudeste,1 dia,90.0,171,67.46333333333332,22.536666666666676,22.536666666666676,expansao
0.51,380,193.8,10.0,25.0,5.625,0.6,3.0,72,CP V ARI RS,7 dias úmida / 56 dias ar 50% umidade,Não informado,RJ,Sudeste,3 dias,160.0,171,66.36666666666667,93.63333333333333,93.63333333333333,expansao
0.51,380,193.8,10.0,25.0,5.625,0.6,7.0,168,CP V ARI RS,7 dias úmida / 56 dias ar 50% umidade,Não informado,RJ,Sudeste,7 dias,310.0,171,86.08166666666666,223.91833333333335,223.91833333333335,expansao
0.51,380,193.8,10.0,25.0,5.625,0.6,14.0,336,CP V ARI RS,7 dias úmida / 56 dias ar 50% umidade,Não informado,RJ,Sudeste,14 dias,300.0,171,-75.86833333333333,375.86833333333334,375.86833333333334,retracao
0.51,380,193.8,10.0,25.0,5.625,0.6,28.0,672,CP V ARI RS,7 dias úmida / 56 dias ar 50% umidade,Não informado,RJ,Sudeste,28 dias,10.0,171,-157.50166666666672,167.50166666666672,167.50166666666672,retracao
0.51,380,193.8,10.0,25.0,5.625,0.6,56.0,1344,CP V ARI RS,7 dias úmida / 56 dias ar 50% umidade,Não informado,RJ,Sudeste,56 dias,-250.0,171,-287.9733333333333,37.9733333333333,37.9733333333333,retracao
0.55,335,184.25000000000003,0.0,0.0,5.5,0.6,0.5,12,CP II E 40,7 dias úmida / 56 dias ar 50% umidade,Laboratório,SP,Sudeste,12 h,0.0,172,0.0,0.0,0.0,estabilidade
0.55,335,184.25000000000003,0.0,0.0,5.5,0.6,1.0,24,CP II E 40,7 dias úmida / 56 dias ar 50% umidade,Laboratório,SP,Sudeste,1 dia,-40.0,172,-26.968253968253958,-13.031746031746042,13.031746031746042,retracao
0.55,335,184.25000000000003,0.0,0.0,5.5,0.6,3.0,72,CP II E 40,7 dias úmida / 56 dias ar 50% umidade,Laboratório,SP,Sudeste,3 dias,-80.0,172,-84.24277777777777,4.242777777777775,4.242777777777775,retracao
0.55,335,184.25000000000003,0.0,0.0,5.5,0.6,7.0,168,CP II E 40,7 dias úmida / 56 dias ar 50% umidade,Laboratório,SP,Sudeste,7 dias,-130.0,172,-137.57535714285714,7.575357142857143,7.575357142857143,retracao
0.55,335,184.25000000000003,0.0,0.0,5.5,0.6,14.0,336,CP II E 40,7 dias úmida / 56 dias ar 50% umidade,Laboratório,SP,Sudeste,14 dias,-190.0,172,-205.06353174603188,15.063531746031884,15.063531746031884,retracao
0.55,335,184.25000000000003,0.0,0.0,5.5,0.6,28.0,672,CP II E 40,7 dias úmida / 56 dias ar 50% umidade,Laboratório,SP,Sudeste,28 dias,-270.0,172,-258.91615079365084,-11.083849206349157,11.083849206349157,retracao
0.55,335,184.25000000000003,0.0,0.0,5.5,0.6,56.0,1344,CP II E 40,7 dias úmida / 56 dias ar 50% umidade,Laboratório,SP,Sudeste,56 dias,-390.0,172,-367.13757936507943,-22.862420634920568,22.862420634920568,retracao
0.54,340,183.60000000000002,0.0,0.0,5.5,0.6,0.5,12,CP II E 40,7 dias úmida / 56 dias ar 50% umidade,Não informado,TO,Nordeste,12 h,0.0,173,0.0,0.0,0.0,estabilidade
0.54,340,183.60000000000002,0.0,0.0,5.5,0.6,1.0,24,CP II E 40,7 dias úmida / 56 dias ar 50% umidade,Não informado,TO,Nordeste,1 dia,-30.0,173,-49.48690476190475,19.486904761904754,19.486904761904754,retracao
0.54,340,183.60000000000002,0.0,0.0,5.5,0.6,3.0,72,CP II E 40,7 dias úmida / 56 dias ar 50% umidade,Não informado,TO,Nordeste,3 dias,-80.0,173,-91.25547619047619,11.255476190476188,11.255476190476188,retracao
0.54,340,183.60000000000002,0.0,0.0,5.5,0.6,7.0,168,CP II E 40,7 dias úmida / 56 dias ar 50% umidade,Não informado,TO,Nordeste,7 dias,-130.0,173,-142.18500000000003,12.18500000000003,12.18500000000003,retracao
0.54,340,183.60000000000002,0.0,0.0,5.5,0.6,14.0,336,CP II E 40,7 dias úmida / 56 dias ar 50% umidade,Não informado,TO,Nordeste,14 dias,-190.0,173,-206.96499999999997,16.964999999999975,16.964999999999975,retracao
0.54,340,183.60000000000002,0.0,0.0,5.5,0.6,28.0,672,CP II E 40,7 dias úmida / 56 dias ar 50% umidade,Não informado,TO,Nordeste,28 dias,-270.0,173,-283.9433333333332,13.943333333333214,13.943333333333214,retracao
0.54,340,183.60000000000002,0.0,0.0,5.5,0.6,56.0,1344,CP II E 40,7 dias úmida / 56 dias ar 50% umidade,Não informado,TO,Nordeste,56 dias,-380.0,173,-420.81595238095235,40.81595238095235,40.81595238095235,retracao
0.55,336,184.8,0.0,0.0,0.0,0.6,0.5,12,CP II E 40 RS,7 dias úmida / 56 dias ar 50% umidade,Não informado,SP,Sudeste,12 h,0.0,174,0.0,0.0,0.0,estabilidade
0.55,336,184.8,0.0,0.0,0.0,0.6,1.0,24,CP II E 40 RS,7 dias úmida / 56 dias ar 50% umidade,Não informado,SP,Sudeste,1 dia,-50.0,174,-50.98666666666666,0.9866666666666575,0.9866666666666575,retracao
0.55,336,184.8,0.0,0.0,0.0,0.6,3.0,72,CP II E 40 RS,7 dias úmida / 56 dias ar 50% umidade,Não informado,SP,Sudeste,3 dias,-90.0,174,-103.29166666666666,13.291666666666657,13.291666666666657,retracao
0.55,336,184.8,0.0,0.0,0.0,0.6,7.0,168,CP II E 40 RS,7 dias úmida / 56 dias ar 50% umidade,Não informado,SP,Sudeste,7 dias,-140.0,174,-156.9161904761904,16.916190476190394,16.916190476190394,retracao
0.55,336,184.8,0.0,0.0,0.0,0.6,14.0,336,CP II E 40 RS,7 dias úmida / 56 dias ar 50% umidade,Não informado,SP,Sudeste,14 dias,-190.0,174,-214.45964285714274,24.45964285714274,24.45964285714274,retracao
0.55,336,184.8,0.0,0.0,0.0,0.6,28.0,672,CP II E 40 RS,7 dias úmida / 56 dias ar 50% umidade,Não informado,SP,Sudeste,28 dias,-250.0,174,-328.17261904761904,78.17261904761904,78.17261904761904,retracao
0.55,336,184.8,0.0,0.0,0.0,0.6,56.0,1344,CP II E 40 RS,7 dias úmida / 56 dias ar 50% umidade,Não informado,SP,Sudeste,56 dias,-380.0,174,-453.35119047619037,73.35119047619037,73.35119047619037,retracao
0.49,380,186.2,12.5,0.0,0.0,0.6,0.5,12,CP V ARI RS,7 dias úmida / 56 dias ar 50% umidade,Não informado,RJ,Sudeste,12 h,0.0,175,0.38333333333333336,-0.38333333333333336,0.38333333333333336,expansao
0.49,380,186.2,12.5,0.0,0.0,0.6,1.0,24,CP V ARI RS,7 dias úmida / 56 dias ar 50% umidade,Não informado,RJ,Sudeste,1 dia,40.0,175,28.768333333333327,11.231666666666673,11.231666666666673,expansao
0.49,380,186.2,12.5,0.0,0.0,0.6,3.0,72,CP V ARI RS,7 dias úmida / 56 dias ar 50% umidade,Não informado,RJ,Sudeste,3 dias,70.0,175,7.991666666666665,62.00833333333333,62.00833333333333,expansao
0.49,380,186.2,12.5,0.0,0.0,0.6,7.0,168,CP V ARI RS,7 dias úmida / 56 dias ar 50% umidade,Não informado,RJ,Sudeste,7 dias,100.0,175,-14.000000000000005,114.0,114.0,retracao
0.49,380,186.2,12.5,0.0,0.0,0.6,14.0,336,CP V ARI RS,7 dias úmida / 56 dias ar 50% umidade,Não informado,RJ,Sudeste,14 dias,-50.0,175,-135.19833333333338,85.19833333333338,85.19833333333338,retracao
0.49,380,186.2,12.5,0.0,0.0,0.6,28.0,672,CP V ARI RS,7 dias úmida / 56 dias ar 50% umidade,Não informado,RJ,Sudeste,28 dias,-140.0,175,-212.91333333333336,72.91333333333336,72.91333333333336,retracao
0.49,380,186.2,12.5,0.0,0.0,0.6,56.0,1344,CP V ARI RS,7 dias úmida / 56 dias ar 50% umidade,Não informado,RJ,Sudeste,56 dias,-250.0,175,-342.2899999999999,92.2899999999999,92.2899999999999,retracao
0.54,360,194.4,0.0,0.0,0.0,0.6,0.5,12,CP V ARI,7 dias úmida / 56 dias ar 50% umidade,Não informado,DF,Centro Oeste,12 h,0.0,176,0.0,0.0,0.0,estabilidade
0.54,360,194.4,0.0,0.0,0.0,0.6,1.0,24,CP V ARI,7 dias úmida / 56 dias ar 50% umidade,Não informado,DF,Centro Oeste,1 dia,-50.0,176,-46.96166666666665,-3.038333333333348,3.038333333333348,retracao
0.54,360,194.4,0.0,0.0,0.0,0.6,3.0,72,CP V ARI,7 dias úmida / 56 dias ar 50% umidade,Não informado,DF,Centro Oeste,3 dias,-90.0,176,-94.78333333333329,4.783333333333289,4.783333333333289,retracao
0.54,360,194.4,0.0,0.0,0.0,0.6,7.0,168,CP V ARI,7 dias úmida / 56 dias ar 50% umidade,Não informado,DF,Centro Oeste,7 dias,-130.0,176,-146.08738095238098,16.087380952380983,16.087380952380983,retracao
0.54,360,194.4,0.0,0.0,0.0,0.6,14.0,336,CP V ARI,7 dias úmida / 56 dias ar 50% umidade,Não informado,DF,Centro Oeste,14 dias,-190.0,176,-207.59666666666672,17.59666666666672,17.59666666666672,retracao
0.54,360,194.4,0.0,0.0,0.0,0.6,28.0,672,CP V ARI,7 dias úmida / 56 dias ar 50% umidade,Não informado,DF,Centro Oeste,28 dias,-270.0,176,-329.8533333333333,59.853333333333296,59.853333333333296,retracao
0.54,360,194.4,0.0,0.0,0.0,0.6,56.0,1344,CP V ARI,7 dias úmida / 56 dias ar 50% umidade,Não informado,DF,Centro Oeste,56 dias,-380.0,176,-440.5649999999998,60.56499999999983,60.56499999999983,retracao
0.55,337,185.35000000000002,8.0,25.0,0.0,0.6,0.5,12,CP II E 40,7 dias úmida / 56 dias ar 50% umidade,Laboratório,SP,Sudeste,12 h,0.0,177,0.125,-0.125,0.125,expansao
0.55,337,185.35000000000002,8.0,25.0,0.0,0.6,1.0,24,CP II E 40,7 dias úmida / 56 dias ar 50% umidade,Laboratório,SP,Sudeste,1 dia,0.0,177,39.1375,-39.1375,39.1375,expansao
0.55,337,185.35000000000002,8.0,25.0,0.0,0.6,3.0,72,CP II E 40,7 dias úmida / 56 dias ar 50% umidade,Laboratório,SP,Sudeste,3 dias,20.0,177,62.57500000000001,-42.57500000000001,42.57500000000001,expansao
0.55,337,185.35000000000002,8.0,25.0,0.0,0.6,7.0,168,CP II E 40,7 dias úmida / 56 dias ar 50% umidade,Laboratório,SP,Sudeste,7 dias,50.0,177,86.41285714285715,-36.41285714285715,36.41285714285715,expansao
