Repository: carmino-dados-artigos/spvd

# Repositório científico — variação dimensional longitudinal

Este repositório organiza os dados, scripts, resultados e o site complementar da pesquisa sobre predição da variação dimensional de concretos com macrofibras e aditivos compensadores de retração.

## GitHub Pages

Configure o GitHub Pages para publicar a partir da branch principal e da pasta `/docs`.

## Execução local do site

```bash
cd docs
python -m http.server 8000
```

Acesse `http://localhost:8000`.

## Estrutura

- `docs/`: site estático.
- `dados/`: dados originais e processados.
- `src/`: scripts dos nove experimentos.
- `resultados/`: arquivos produzidos pelos experimentos.
- `modelos/`: artefato do modelo.
- `relatorios/`: documentação consolidada e relatórios por experimento.

## Observação metodológica

Os 1.447 registros longitudinais derivam de 207 amostras experimentais e não devem ser interpretados como unidades independentes. A validação é agrupada por `amostra_id`.

## Visualização ampliada dos resultados

As páginas dos nove experimentos em `docs/experimentos/` incorporam o conteúdo dos relatórios Markdown correspondentes. A página `docs/dados.html` carrega a base longitudinal completa (1.447 registros × 19 colunas) com busca e paginação no navegador. Para que o carregamento do CSV funcione localmente, execute um servidor HTTP na pasta `docs`, por exemplo: `python -m http.server 8000`.

File: resultados/experimento_02_base_longitudinal/base_longitudinal.csv (part 1 of 6)
amostra_id,wb,cement_consumption,water_consumption,dry_d1,fibra_metalica,macrofibra_pp,microfibra_pp,cement,curing,local_ensaio,estado,regiao,epsilon_t,idade_label,idade_dias,idade_horas,epsilon_abs_t,sinal
0,0.61,330,201.29999999999998,10.0,0.0,0.0,0.3,CP V ARI,56 dias ar 50% umidade,Laboratório,SP,Sudeste,0.0,12 h,0.5,12,0.0,estabilidade
0,0.61,330,201.29999999999998,10.0,0.0,0.0,0.3,CP V ARI,56 dias ar 50% umidade,Laboratório,SP,Sudeste,30.0,1 dia,1.0,24,30.0,expansao
0,0.61,330,201.29999999999998,10.0,0.0,0.0,0.3,CP V ARI,56 dias ar 50% umidade,Laboratório,SP,Sudeste,-50.0,3 dias,3.0,72,50.0,retracao
0,0.61,330,201.29999999999998,10.0,0.0,0.0,0.3,CP V ARI,56 dias ar 50% umidade,Laboratório,SP,Sudeste,-180.0,7 dias,7.0,168,180.0,retracao
0,0.61,330,201.29999999999998,10.0,0.0,0.0,0.3,CP V ARI,56 dias ar 50% umidade,Laboratório,SP,Sudeste,-360.0,14 dias,14.0,336,360.0,retracao
0,0.61,330,201.29999999999998,10.0,0.0,0.0,0.3,CP V ARI,56 dias ar 50% umidade,Laboratório,SP,Sudeste,-590.0,28 dias,28.0,672,590.0,retracao
0,0.61,330,201.29999999999998,10.0,0.0,0.0,0.3,CP V ARI,56 dias ar 50% umidade,Laboratório,SP,Sudeste,-760.0,56 dias,56.0,1344,760.0,retracao
1,0.52,385,200.20000000000002,15.0,0.0,5.5,0.6,CP II E 40,Não informado,Não informado,ES,Sudeste,0.0,12 h,0.5,12,0.0,estabilidade
1,0.52,385,200.20000000000002,15.0,0.0,5.5,0.6,CP II E 40,Não informado,Não informado,ES,Sudeste,40.0,1 dia,1.0,24,40.0,expansao
1,0.52,385,200.20000000000002,15.0,0.0,5.5,0.6,CP II E 40,Não informado,Não informado,ES,Sudeste,80.0,3 dias,3.0,72,80.0,expansao
1,0.52,385,200.20000000000002,15.0,0.0,5.5,0.6,CP II E 40,Não informado,Não informado,ES,Sudeste,120.0,7 dias,7.0,168,120.0,expansao
1,0.52,385,200.20000000000002,15.0,0.0,5.5,0.6,CP II E 40,Não informado,Não informado,ES,Sudeste,-30.0,14 dias,14.0,336,30.0,retracao
1,0.52,385,200.20000000000002,15.0,0.0,5.5,0.6,CP II E 40,Não informado,Não informado,ES,Sudeste,-250.0,28 dias,28.0,672,250.0,retracao
1,0.52,385,200.20000000000002,15.0,0.0,5.5,0.6,CP II E 40,Não informado,Não informado,ES,Sudeste,-500.0,56 dias,56.0,1344,500.0,retracao
2,0.51,352,179.52,10.0,0.0,0.0,0.0,CP II,7 dias úmida / 56 dias ar 50% umidade,Laboratório,SP,Sudeste,-10.0,12 h,0.5,12,10.0,retracao
2,0.51,352,179.52,10.0,0.0,0.0,0.0,CP II,7 dias úmida / 56 dias ar 50% umidade,Laboratório,SP,Sudeste,0.0,1 dia,1.0,24,0.0,estabilidade
2,0.51,352,179.52,10.0,0.0,0.0,0.0,CP II,7 dias úmida / 56 dias ar 50% umidade,Laboratório,SP,Sudeste,10.0,3 dias,3.0,72,10.0,expansao
2,0.51,352,179.52,10.0,0.0,0.0,0.0,CP II,7 dias úmida / 56 dias ar 50% umidade,Laboratório,SP,Sudeste,30.0,7 dias,7.0,168,30.0,expansao
2,0.51,352,179.52,10.0,0.0,0.0,0.0,CP II,7 dias úmida / 56 dias ar 50% umidade,Laboratório,SP,Sudeste,-160.0,14 dias,14.0,336,160.0,retracao
2,0.51,352,179.52,10.0,0.0,0.0,0.0,CP II,7 dias úmida / 56 dias ar 50% umidade,Laboratório,SP,Sudeste,-310.0,28 dias,28.0,672,310.0,retracao
2,0.51,352,179.52,10.0,0.0,0.0,0.0,CP II,7 dias úmida / 56 dias ar 50% umidade,Laboratório,SP,Sudeste,-420.0,56 dias,56.0,1344,420.0,retracao
3,0.49,380,186.2,15.0,0.0,0.0,0.6,CP V ARI RS,7 dias úmida / 56 dias ar 50% umidade,Não informado,RJ,Sudeste,0.0,12 h,0.5,12,0.0,estabilidade
3,0.49,380,186.2,15.0,0.0,0.0,0.6,CP V ARI RS,7 dias úmida / 56 dias ar 50% umidade,Não informado,RJ,Sudeste,-30.0,1 dia,1.0,24,30.0,retracao
3,0.49,380,186.2,15.0,0.0,0.0,0.6,CP V ARI RS,7 dias úmida / 56 dias ar 50% umidade,Não informado,RJ,Sudeste,-60.0,3 dias,3.0,72,60.0,retracao
3,0.49,380,186.2,15.0,0.0,0.0,0.6,CP V ARI RS,7 dias úmida / 56 dias ar 50% umidade,Não informado,RJ,Sudeste,-120.0,7 dias,7.0,168,120.0,retracao
3,0.49,380,186.2,15.0,0.0,0.0,0.6,CP V ARI RS,7 dias úmida / 56 dias ar 50% umidade,Não informado,RJ,Sudeste,-240.0,14 dias,14.0,336,240.0,retracao
3,0.49,380,186.2,15.0,0.0,0.0,0.6,CP V ARI RS,7 dias úmida / 56 dias ar 50% umidade,Não informado,RJ,Sudeste,-300.0,28 dias,28.0,672,300.0,retracao
3,0.49,380,186.2,15.0,0.0,0.0,0.6,CP V ARI RS,7 dias úmida / 56 dias ar 50% umidade,Não informado,RJ,Sudeste,-410.0,56 dias,56.0,1344,410.0,retracao
4,0.55,337,185.35000000000002,12.5,0.0,5.5,0.6,CP II E 40,7 dias úmida / 56 dias ar 50% umidade,Laboratório,SP,Sudeste,0.0,12 h,0.5,12,0.0,estabilidade
4,0.55,337,185.35000000000002,12.5,0.0,5.5,0.6,CP II E 40,7 dias úmida / 56 dias ar 50% umidade,Laboratório,SP,Sudeste,30.0,1 dia,1.0,24,30.0,expansao
4,0.55,337,185.35000000000002,12.5,0.0,5.5,0.6,CP II E 40,7 dias úmida / 56 dias ar 50% umidade,Laboratório,SP,Sudeste,60.0,3 dias,3.0,72,60.0,expansao
4,0.55,337,185.35000000000002,12.5,0.0,5.5,0.6,CP II E 40,7 dias úmida / 56 dias ar 50% umidade,Laboratório,SP,Sudeste,100.0,7 dias,7.0,168,100.0,expansao
4,0.55,337,185.35000000000002,12.5,0.0,5.5,0.6,CP II E 40,7 dias úmida / 56 dias ar 50% umidade,Laboratório,SP,Sudeste,-110.0,14 dias,14.0,336,110.0,retracao
4,0.55,337,185.35000000000002,12.5,0.0,5.5,0.6,CP II E 40,7 dias úmida / 56 dias ar 50% umidade,Laboratório,SP,Sudeste,-290.0,28 dias,28.0,672,290.0,retracao
4,0.55,337,185.35000000000002,12.5,0.0,5.5,0.6,CP II E 40,7 dias úmida / 56 dias ar 50% umidade,Laboratório,SP,Sudeste,-400.0,56 dias,56.0,1344,400.0,retracao
5,0.61,330,201.29999999999998,0.0,0.0,0.0,0.3,CP V ARI,7 dias úmida / 56 dias ar 50% umidade,Campo,SP,Sudeste,0.0,12 h,0.5,12,0.0,estabilidade
5,0.61,330,201.29999999999998,0.0,0.0,0.0,0.3,CP V ARI,7 dias úmida / 56 dias ar 50% umidade,Campo,SP,Sudeste,-40.0,1 dia,1.0,24,40.0,retracao
5,0.61,330,201.29999999999998,0.0,0.0,0.0,0.3,CP V ARI,7 dias úmida / 56 dias ar 50% umidade,Campo,SP,Sudeste,-100.0,3 dias,3.0,72,100.0,retracao
5,0.61,330,201.29999999999998,0.0,0.0,0.0,0.3,CP V ARI,7 dias úmida / 56 dias ar 50% umidade,Campo,SP,Sudeste,-450.0,7 dias,7.0,168,450.0,retracao
5,0.61,330,201.29999999999998,0.0,0.0,0.0,0.3,CP V ARI,7 dias úmida / 56 dias ar 50% umidade,Campo,SP,Sudeste,-560.0,14 dias,14.0,336,560.0,retracao
5,0.61,330,201.29999999999998,0.0,0.0,0.0,0.3,CP V ARI,7 dias úmida / 56 dias ar 50% umidade,Campo,SP,Sudeste,-870.0,28 dias,28.0,672,870.0,retracao
5,0.61,330,201.29999999999998,0.0,0.0,0.0,0.3,CP V ARI,7 dias úmida / 56 dias ar 50% umidade,Campo,SP,Sudeste,-1000.0,56 dias,56.0,1344,1000.0,retracao
6,0.52,385,200.20000000000002,0.0,0.0,5.5,0.6,CP II E 40,Não informado,Não informado,ES,Sudeste,0.0,12 h,0.5,12,0.0,estabilidade
6,0.52,385,200.20000000000002,0.0,0.0,5.5,0.6,CP II E 40,Não informado,Não informado,ES,Sudeste,-50.0,1 dia,1.0,24,50.0,retracao
6,0.52,385,200.20000000000002,0.0,0.0,5.5,0.6,CP II E 40,Não informado,Não informado,ES,Sudeste,-130.0,3 dias,3.0,72,130.0,retracao
6,0.52,385,200.20000000000002,0.0,0.0,5.5,0.6,CP II E 40,Não informado,Não informado,ES,Sudeste,-290.0,7 dias,7.0,168,290.0,retracao
6,0.52,385,200.20000000000002,0.0,0.0,5.5,0.6,CP II E 40,Não informado,Não informado,ES,Sudeste,-450.0,14 dias,14.0,336,450.0,retracao
6,0.52,385,200.20000000000002,0.0,0.0,5.5,0.6,CP II E 40,Não informado,Não informado,ES,Sudeste,-580.0,28 dias,28.0,672,580.0,retracao
6,0.52,385,200.20000000000002,0.0,0.0,5.5,0.6,CP II E 40,Não informado,Não informado,ES,Sudeste,-760.0,56 dias,56.0,1344,760.0,retracao
7,0.547,320,175.04000000000002,12.5,0.0,0.0,0.6,CP II E 40,7 dias úmida / 56 dias ar 50% umidade,Não informado,SP,Sudeste,0.0,12 h,0.5,12,0.0,estabilidade
7,0.547,320,175.04000000000002,12.5,0.0,0.0,0.6,CP II E 40,7 dias úmida / 56 dias ar 50% umidade,Não informado,SP,Sudeste,110.0,1 dia,1.0,24,110.0,expansao
7,0.547,320,175.04000000000002,12.5,0.0,0.0,0.6,CP II E 40,7 dias úmida / 56 dias ar 50% umidade,Não informado,SP,Sudeste,190.0,3 dias,3.0,72,190.0,expansao
7,0.547,320,175.04000000000002,12.5,0.0,0.0,0.6,CP II E 40,7 dias úmida / 56 dias ar 50% umidade,Não informado,SP,Sudeste,220.0,7 dias,7.0,168,220.0,expansao
7,0.547,320,175.04000000000002,12.5,0.0,0.0,0.6,CP II E 40,7 dias úmida / 56 dias ar 50% umidade,Não informado,SP,Sudeste,-40.0,14 dias,14.0,336,40.0,retracao
7,0.547,320,175.04000000000002,12.5,0.0,0.0,0.6,CP II E 40,7 dias úmida / 56 dias ar 50% umidade,Não informado,SP,Sudeste,-270.0,28 dias,28.0,672,270.0,retracao
7,0.547,320,175.04000000000002,12.5,0.0,0.0,0.6,CP II E 40,7 dias úmida / 56 dias ar 50% umidade,Não informado,SP,Sudeste,-390.0,56 dias,56.0,1344,390.0,retracao
8,0.61,330,201.29999999999998,0.0,0.0,0.0,0.3,CP V ARI,7 dias úmida / 56 dias ar 50% umidade,Campo,SP,Sudeste,0.0,12 h,0.5,12,0.0,estabilidade
8,0.61,330,201.29999999999998,0.0,0.0,0.0,0.3,CP V ARI,7 dias úmida / 56 dias ar 50% umidade,Campo,SP,Sudeste,-90.0,1 dia,1.0,24,90.0,retracao
8,0.61,330,201.29999999999998,0.0,0.0,0.0,0.3,CP V ARI,7 dias úmida / 56 dias ar 50% umidade,Campo,SP,Sudeste,-250.0,3 dias,3.0,72,250.0,retracao
8,0.61,330,201.29999999999998,0.0,0.0,0.0,0.3,CP V ARI,7 dias úmida / 56 dias ar 50% umidade,Campo,SP,Sudeste,-370.0,7 dias,7.0,168,370.0,retracao
8,0.61,330,201.29999999999998,0.0,0.0,0.0,0.3,CP V ARI,7 dias úmida / 56 dias ar 50% umidade,Campo,SP,Sudeste,-500.0,14 dias,14.0,336,500.0,retracao
8,0.61,330,201.29999999999998,0.0,0.0,0.0,0.3,CP V ARI,7 dias úmida / 56 dias ar 50% umidade,Campo,SP,Sudeste,-580.0,28 dias,28.0,672,580.0,retracao
8,0.61,330,201.29999999999998,0.0,0.0,0.0,0.3,CP V ARI,7 dias úmida / 56 dias ar 50% umidade,Campo,SP,Sudeste,-740.0,56 dias,56.0,1344,740.0,retracao
9,0.55,327,179.85000000000002,8.0,25.0,0.0,0.6,CP II E 40,7 dias úmida / 56 dias ar 50% umidade,Não informado,SP,Sudeste,0.0,12 h,0.5,12,0.0,estabilidade
9,0.55,327,179.85000000000002,8.0,25.0,0.0,0.6,CP II E 40,7 dias úmida / 56 dias ar 50% umidade,Não informado,SP,Sudeste,70.0,1 dia,1.0,24,70.0,expansao
9,0.55,327,179.85000000000002,8.0,25.0,0.0,0.6,CP II E 40,7 dias úmida / 56 dias ar 50% umidade,Não informado,SP,Sudeste,150.0,3 dias,3.0,72,150.0,expansao
9,0.55,327,179.85000000000002,8.0,25.0,0.0,0.6,CP II E 40,7 dias úmida / 56 dias ar 50% umidade,Não informado,SP,Sudeste,170.0,7 dias,7.0,168,170.0,expansao
9,0.55,327,179.85000000000002,8.0,25.0,0.0,0.6,CP II E 40,7 dias úmida / 56 dias ar 50% umidade,Não informado,SP,Sudeste,-60.0,14 dias,14.0,336,60.0,retracao
9,0.55,327,179.85000000000002,8.0,25.0,0.0,0.6,CP II E 40,7 dias úmida / 56 dias ar 50% umidade,Não informado,SP,Sudeste,-260.0,28 dias,28.0,672,260.0,retracao
9,0.55,327,179.85000000000002,8.0,25.0,0.0,0.6,CP II E 40,7 dias úmida / 56 dias ar 50% umidade,Não informado,SP,Sudeste,-270.0,56 dias,56.0,1344,270.0,retracao
10,0.49,380,186.2,0.0,0.0,0.0,0.6,CP V ARI RS,7 dias úmida / 56 dias ar 50% umidade,Não informado,RJ,Sudeste,0.0,12 h,0.5,12,0.0,estabilidade
10,0.49,380,186.2,0.0,0.0,0.0,0.6,CP V ARI RS,7 dias úmida / 56 dias ar 50% umidade,Não informado,RJ,Sudeste,-40.0,1 dia,1.0,24,40.0,retracao
10,0.49,380,186.2,0.0,0.0,0.0,0.6,CP V ARI RS,7 dias úmida / 56 dias ar 50% umidade,Não informado,RJ,Sudeste,-120.0,3 dias,3.0,72,120.0,retracao
10,0.49,380,186.2,0.0,0.0,0.0,0.6,CP V ARI RS,7 dias úmida / 56 dias ar 50% umidade,Não informado,RJ,Sudeste,-170.0,7 dias,7.0,168,170.0,retracao
10,0.49,380,186.2,0.0,0.0,0.0,0.6,CP V ARI RS,7 dias úmida / 56 dias ar 50% umidade,Não informado,RJ,Sudeste,-380.0,14 dias,14.0,336,380.0,retracao
10,0.49,380,186.2,0.0,0.0,0.0,0.6,CP V ARI RS,7 dias úmida / 56 dias ar 50% umidade,Não informado,RJ,Sudeste,-550.0,28 dias,28.0,672,550.0,retracao
10,0.49,380,186.2,0.0,0.0,0.0,0.6,CP V ARI RS,7 dias úmida / 56 dias ar 50% umidade,Não informado,RJ,Sudeste,-660.0,56 dias,56.0,1344,660.0,retracao
11,0.5,384,192.0,12.5,0.0,4.5,0.6,CP II E 40,7 dias úmida / 56 dias ar 50% umidade,Laboratório,SP,Sudeste,0.0,12 h,0.5,12,0.0,estabilidade
11,0.5,384,192.0,12.5,0.0,4.5,0.6,CP II E 40,7 dias úmida / 56 dias ar 50% umidade,Laboratório,SP,Sudeste,10.0,1 dia,1.0,24,10.0,expansao
11,0.5,384,192.0,12.5,0.0,4.5,0.6,CP II E 40,7 dias úmida / 56 dias ar 50% umidade,Laboratório,SP,Sudeste,20.0,3 dias,3.0,72,20.0,expansao
11,0.5,384,192.0,12.5,0.0,4.5,0.6,CP II E 40,7 dias úmida / 56 dias ar 50% umidade,Laboratório,SP,Sudeste,50.0,7 dias,7.0,168,50.0,expansao
11,0.5,384,192.0,12.5,0.0,4.5,0.6,CP II E 40,7 dias úmida / 56 dias ar 50% umidade,Laboratório,SP,Sudeste,-100.0,14 dias,14.0,336,100.0,retracao
11,0.5,384,192.0,12.5,0.0,4.5,0.6,CP II E 40,7 dias úmida / 56 dias ar 50% umidade,Laboratório,SP,Sudeste,-220.0,28 dias,28.0,672,220.0,retracao
11,0.5,384,192.0,12.5,0.0,4.5,0.6,CP II E 40,7 dias úmida / 56 dias ar 50% umidade,Laboratório,SP,Sudeste,-380.0,56 dias,56.0,1344,380.0,retracao
12,0.55,332,182.60000000000002,0.0,0.0,0.0,0.6,CP III RS,7 dias úmida / 56 dias ar 50% umidade,Não informado,RJ,Sudeste,0.0,12 h,0.5,12,0.0,estabilidade
12,0.55,332,182.60000000000002,0.0,0.0,0.0,0.6,CP III RS,7 dias úmida / 56 dias ar 50% umidade,Não informado,RJ,Sudeste,-50.0,1 dia,1.0,24,50.0,retracao
12,0.55,332,182.60000000000002,0.0,0.0,0.0,0.6,CP III RS,7 dias úmida / 56 dias ar 50% umidade,Não informado,RJ,Sudeste,-150.0,3 dias,3.0,72,150.0,retracao
12,0.55,332,182.60000000000002,0.0,0.0,0.0,0.6,CP III RS,7 dias úmida / 56 dias ar 50% umidade,Não informado,RJ,Sudeste,-270.0,7 dias,7.0,168,270.0,retracao
12,0.55,332,182.60000000000002,0.0,0.0,0.0,0.6,CP III RS,7 dias úmida / 56 dias ar 50% umidade,Não informado,RJ,Sudeste,-370.0,14 dias,14.0,336,370.0,retracao
12,0.55,332,182.60000000000002,0.0,0.0,0.0,0.6,CP III RS,7 dias úmida / 56 dias ar 50% umidade,Não informado,RJ,Sudeste,-480.0,28 dias,28.0,672,480.0,retracao
12,0.55,332,182.60000000000002,0.0,0.0,0.0,0.6,CP III RS,7 dias úmida / 56 dias ar 50% umidade,Não informado,RJ,Sudeste,-650.0,56 dias,56.0,1344,650.0,retracao
13,0.54,335,180.9,10.0,0.0,0.0,0.0,CP II,7 dias úmida / 56 dias ar 50% umidade,Laboratório,SP,Sudeste,10.0,12 h,0.5,12,10.0,expansao
13,0.54,335,180.9,10.0,0.0,0.0,0.0,CP II,7 dias úmida / 56 dias ar 50% umidade,Laboratório,SP,Sudeste,0.0,1 dia,1.0,24,0.0,estabilidade
13,0.54,335,180.9,10.0,0.0,0.0,0.0,CP II,7 dias úmida / 56 dias ar 50% umidade,Laboratório,SP,Sudeste,20.0,3 dias,3.0,72,20.0,expansao
13,0.54,335,180.9,10.0,0.0,0.0,0.0,CP II,7 dias úmida / 56 dias ar 50% umidade,Laboratório,SP,Sudeste,20.0,7 dias,7.0,168,20.0,expansao
13,0.54,335,180.9,10.0,0.0,0.0,0.0,CP II,7 dias úmida / 56 dias ar 50% umidade,Laboratório,SP,Sudeste,-180.0,14 dias,14.0,336,180.0,retracao
13,0.54,335,180.9,10.0,0.0,0.0,0.0,CP II,7 dias úmida / 56 dias ar 50% umidade,Laboratório,SP,Sudeste,-250.0,28 dias,28.0,672,250.0,retracao
13,0.54,335,180.9,10.0,0.0,0.0,0.0,CP II,7 dias úmida / 56 dias ar 50% umidade,Laboratório,SP,Sudeste,-370.0,56 dias,56.0,1344,370.0,retracao
14,0.5,400,200.0,0.0,0.0,0.0,0.3,CP V ARI,7 dias úmida / 56 dias ar 50% umidade,Laboratório,SP,Sudeste,0.0,12 h,0.5,12,0.0,estabilidade
14,0.5,400,200.0,0.0,0.0,0.0,0.3,CP V ARI,7 dias úmida / 56 dias ar 50% umidade,Laboratório,SP,Sudeste,-60.0,1 dia,1.0,24,60.0,retracao
14,0.5,400,200.0,0.0,0.0,0.0,0.3,CP V ARI,7 dias úmida / 56 dias ar 50% umidade,Laboratório,SP,Sudeste,-180.0,3 dias,3.0,72,180.0,retracao
14,0.5,400,200.0,0.0,0.0,0.0,0.3,CP V ARI,7 dias úmida / 56 dias ar 50% umidade,Laboratório,SP,Sudeste,-300.0,7 dias,7.0,168,300.0,retracao
14,0.5,400,200.0,0.0,0.0,0.0,0.3,CP V ARI,7 dias úmida / 56 dias ar 50% umidade,Laboratório,SP,Sudeste,-400.0,14 dias,14.0,336,400.0,retracao
14,0.5,400,200.0,0.0,0.0,0.0,0.3,CP V ARI,7 dias úmida / 56 dias ar 50% umidade,Laboratório,SP,Sudeste,-530.0,28 dias,28.0,672,530.0,retracao
14,0.5,400,200.0,0.0,0.0,0.0,0.3,CP V ARI,7 dias úmida / 56 dias ar 50% umidade,Laboratório,SP,Sudeste,-630.0,56 dias,56.0,1344,630.0,retracao
15,0.61,330,201.29999999999998,10.0,0.0,0.0,0.3,CP V ARI,7 dias úmida / 56 dias ar 50% umidade,Laboratório,SP,Sudeste,0.0,12 h,0.5,12,0.0,estabilidade
15,0.61,330,201.29999999999998,10.0,0.0,0.0,0.3,CP V ARI,7 dias úmida / 56 dias ar 50% umidade,Laboratório,SP,Sudeste,30.0,1 dia,1.0,24,30.0,expansao
15,0.61,330,201.29999999999998,10.0,0.0,0.0,0.3,CP V ARI,7 dias úmida / 56 dias ar 50% umidade,Laboratório,SP,Sudeste,70.0,3 dias,3.0,72,70.0,expansao
15,0.61,330,201.29999999999998,10.0,0.0,0.0,0.3,CP V ARI,7 dias úmida / 56 dias ar 50% umidade,Laboratório,SP,Sudeste,110.0,7 dias,7.0,168,110.0,expansao
15,0.61,330,201.29999999999998,10.0,0.0,0.0,0.3,CP V ARI,7 dias úmida / 56 dias ar 50% umidade,Laboratório,SP,Sudeste,-20.0,14 dias,14.0,336,20.0,retracao
15,0.61,330,201.29999999999998,10.0,0.0,0.0,0.3,CP V ARI,7 dias úmida / 56 dias ar 50% umidade,Laboratório,SP,Sudeste,-140.0,28 dias,28.0,672,140.0,retracao
15,0.61,330,201.29999999999998,10.0,0.0,0.0,0.3,CP V ARI,7 dias úmida / 56 dias ar 50% umidade,Laboratório,SP,Sudeste,-370.0,56 dias,56.0,1344,370.0,retracao
16,0.61,360,219.6,0.0,0.0,0.0,0.3,CP V ARI,7 dias úmida / 56 dias ar 50% umidade,Laboratório,SP,Sudeste,0.0,12 h,0.5,12,0.0,estabilidade
16,0.61,360,219.6,0.0,0.0,0.0,0.3,CP V ARI,7 dias úmida / 56 dias ar 50% umidade,Laboratório,SP,Sudeste,-60.0,1 dia,1.0,24,60.0,retracao
16,0.61,360,219.6,0.0,0.0,0.0,0.3,CP V ARI,7 dias úmida / 56 dias ar 50% umidade,Laboratório,SP,Sudeste,-180.0,3 dias,3.0,72,180.0,retracao
16,0.61,360,219.6,0.0,0.0,0.0,0.3,CP V ARI,7 dias úmida / 56 dias ar 50% umidade,Laboratório,SP,Sudeste,-300.0,7 dias,7.0,168,300.0,retracao
16,0.61,360,219.6,0.0,0.0,0.0,0.3,CP V ARI,7 dias úmida / 56 dias ar 50% umidade,Laboratório,SP,Sudeste,-400.0,14 dias,14.0,336,400.0,retracao
16,0.61,360,219.6,0.0,0.0,0.0,0.3,CP V ARI,7 dias úmida / 56 dias ar 50% umidade,Laboratório,SP,Sudeste,-530.0,28 dias,28.0,672,530.0,retracao
16,0.61,360,219.6,0.0,0.0,0.0,0.3,CP V ARI,7 dias úmida / 56 dias ar 50% umidade,Laboratório,SP,Sudeste,-630.0,56 dias,56.0,1344,630.0,retracao
17,0.53,340,180.20000000000002,10.0,0.0,5.5,0.6,CP II F 40,7 dias úmida / 56 dias ar 50% umidade,Não informado,BA,Nordeste,0.0,12 h,0.5,12,0.0,estabilidade
17,0.53,340,180.20000000000002,10.0,0.0,5.5,0.6,CP II F 40,7 dias úmida / 56 dias ar 50% umidade,Não informado,BA,Nordeste,20.0,1 dia,1.0,24,20.0,expansao
17,0.53,340,180.20000000000002,10.0,0.0,5.5,0.6,CP II F 40,7 dias úmida / 56 dias ar 50% umidade,Não informado,BA,Nordeste,40.0,3 dias,3.0,72,40.0,expansao
17,0.53,340,180.20000000000002,10.0,0.0,5.5,0.6,CP II F 40,7 dias úmida / 56 dias ar 50% umidade,Não informado,BA,Nordeste,90.0,7 dias,7.0,168,90.0,expansao
17,0.53,340,180.20000000000002,10.0,0.0,5.5,0.6,CP II F 40,7 dias úmida / 56 dias ar 50% umidade,Não informado,BA,Nordeste,-30.0,14 dias,14.0,336,30.0,retracao
17,0.53,340,180.20000000000002,10.0,0.0,5.5,0.6,CP II F 40,7 dias úmida / 56 dias ar 50% umidade,Não informado,BA,Nordeste,-140.0,28 dias,28.0,672,140.0,retracao
17,0.53,340,180.20000000000002,10.0,0.0,5.5,0.6,CP II F 40,7 dias úmida / 56 dias ar 50% umidade,Não informado,BA,Nordeste,-360.0,56 dias,56.0,1344,360.0,retracao
18,0.5,380,190.0,12.5,0.0,0.0,0.6,CP III RS,7 dias úmida / 56 dias ar 50% umidade,Não informado,RJ,Sudeste,0.0,12 h,0.5,12,0.0,estabilidade
18,0.5,380,190.0,12.5,0.0,0.0,0.6,CP III RS,7 dias úmida / 56 dias ar 50% umidade,Não informado,RJ,Sudeste,60.0,1 dia,1.0,24,60.0,expansao
18,0.5,380,190.0,12.5,0.0,0.0,0.6,CP III RS,7 dias úmida / 56 dias ar 50% umidade,Não informado,RJ,Sudeste,100.0,3 dias,3.0,72,100.0,expansao
18,0.5,380,190.0,12.5,0.0,0.0,0.6,CP III RS,7 dias úmida / 56 dias ar 50% umidade,Não informado,RJ,Sudeste,-20.0,7 dias,7.0,168,20.0,retracao
18,0.5,380,190.0,12.5,0.0,0.0,0.6,CP III RS,7 dias úmida / 56 dias ar 50% umidade,Não informado,RJ,Sudeste,-130.0,14 dias,14.0,336,130.0,retracao
18,0.5,380,190.0,12.5,0.0,0.0,0.6,CP III RS,7 dias úmida / 56 dias ar 50% umidade,Não informado,RJ,Sudeste,-240.0,28 dias,28.0,672,240.0,retracao
18,0.5,380,190.0,12.5,0.0,0.0,0.6,CP III RS,7 dias úmida / 56 dias ar 50% umidade,Não informado,RJ,Sudeste,-360.0,56 dias,56.0,1344,360.0,retracao
19,0.56,340,190.4,10.0,0.0,5.5,0.6,Não informado,7 dias úmida / 56 dias ar 50% umidade,Não informado,AL,Nordeste,0.0,12 h,0.5,12,0.0,estabilidade
19,0.56,340,190.4,10.0,0.0,5.5,0.6,Não informado,7 dias úmida / 56 dias ar 50% umidade,Não informado,AL,Nordeste,30.0,1 dia,1.0,24,30.0,expansao
19,0.56,340,190.4,10.0,0.0,5.5,0.6,Não informado,7 dias úmida / 56 dias ar 50% umidade,Não informado,AL,Nordeste,60.0,3 dias,3.0,72,60.0,expansao
19,0.56,340,190.4,10.0,0.0,5.5,0.6,Não informado,7 dias úmida / 56 dias ar 50% umidade,Não informado,AL,Nordeste,100.0,7 dias,7.0,168,100.0,expansao
19,0.56,340,190.4,10.0,0.0,5.5,0.6,Não informado,7 dias úmida / 56 dias ar 50% umidade,Não informado,AL,Nordeste,-50.0,14 dias,14.0,336,50.0,retracao
19,0.56,340,190.4,10.0,0.0,5.5,0.6,Não informado,7 dias úmida / 56 dias ar 50% umidade,Não informado,AL,Nordeste,-190.0,28 dias,28.0,672,190.0,retracao
19,0.56,340,190.4,10.0,0.0,5.5,0.6,Não informado,7 dias úmida / 56 dias ar 50% umidade,Não informado,AL,Nordeste,-360.0,56 dias,56.0,1344,360.0,retracao
20,0.55,336,184.8,15.0,0.0,0.0,0.6,CP II E 40,7 dias úmida / 56 dias ar 50% umidade,Não informado,SP,Sudeste,0.0,12 h,0.5,12,0.0,estabilidade
20,0.55,336,184.8,15.0,0.0,0.0,0.6,CP II E 40,7 dias úmida / 56 dias ar 50% umidade,Não informado,SP,Sudeste,20.0,1 dia,1.0,24,20.0,expansao
20,0.55,336,184.8,15.0,0.0,0.0,0.6,CP II E 40,7 dias úmida / 56 dias ar 50% umidade,Não informado,SP,Sudeste,60.0,3 dias,3.0,72,60.0,expansao
20,0.55,336,184.8,15.0,0.0,0.0,0.6,CP II E 40,7 dias úmida / 56 dias ar 50% umidade,Não informado,SP,Sudeste,120.0,7 dias,7.0,168,120.0,expansao
20,0.55,336,184.8,15.0,0.0,0.0,0.6,CP II E 40,7 dias úmida / 56 dias ar 50% umidade,Não informado,SP,Sudeste,-20.0,14 dias,14.0,336,20.0,retracao
20,0.55,336,184.8,15.0,0.0,0.0,0.6,CP II E 40,7 dias úmida / 56 dias ar 50% umidade,Não informado,SP,Sudeste,-210.0,28 dias,28.0,672,210.0,retracao
20,0.55,336,184.8,15.0,0.0,0.0,0.6,CP II E 40,7 dias úmida / 56 dias ar 50% umidade,Não informado,SP,Sudeste,-360.0,56 dias,56.0,1344,360.0,retracao
21,0.51,424,216.24,0.0,0.0,0.0,0.0,CP V ARI,7 dias úmida / 56 dias ar 50% umidade,Não informado,RN,Nordeste,0.0,12 h,0.5,12,0.0,estabilidade
21,0.51,424,216.24,0.0,0.0,0.0,0.0,CP V ARI,7 dias úmida / 56 dias ar 50% umidade,Não informado,RN,Nordeste,-70.0,1 dia,1.0,24,70.0,retracao
21,0.51,424,216.24,0.0,0.0,0.0,0.0,CP V ARI,7 dias úmida / 56 dias ar 50% umidade,Não informado,RN,Nordeste,-160.0,3 dias,3.0,72,160.0,retracao
21,0.51,424,216.24,0.0,0.0,0.0,0.0,CP V ARI,7 dias úmida / 56 dias ar 50% umidade,Não informado,RN,Nordeste,-290.0,7 dias,7.0,168,290.0,retracao
21,0.51,424,216.24,0.0,0.0,0.0,0.0,CP V ARI,7 dias úmida / 56 dias ar 50% umidade,Não informado,RN,Nordeste,-380.0,14 dias,14.0,336,380.0,retracao
21,0.51,424,216.24,0.0,0.0,0.0,0.0,CP V ARI,7 dias úmida / 56 dias ar 50% umidade,Não informado,RN,Nordeste,-500.0,28 dias,28.0,672,500.0,retracao
21,0.51,424,216.24,0.0,0.0,0.0,0.0,CP V ARI,7 dias úmida / 56 dias ar 50% umidade,Não informado,RN,Nordeste,-620.0,56 dias,56.0,1344,620.0,retracao
22,0.55,360,198.00000000000003,0.0,0.0,5.0,0.0,CP II E 40,7 dias úmida / 56 dias ar 50% umidade,Não informado,SP,Sudeste,0.0,12 h,0.5,12,0.0,estabilidade
22,0.55,360,198.00000000000003,0.0,0.0,5.0,0.0,CP II E 40,7 dias úmida / 56 dias ar 50% umidade,Não informado,SP,Sudeste,-60.0,1 dia,1.0,24,60.0,retracao
22,0.55,360,198.00000000000003,0.0,0.0,5.0,0.0,CP II E 40,7 dias úmida / 56 dias ar 50% umidade,Não informado,SP,Sudeste,-130.0,3 dias,3.0,72,130.0,retracao
22,0.55,360,198.00000000000003,0.0,0.0,5.0,0.0,CP II E 40,7 dias úmida / 56 dias ar 50% umidade,Não informado,SP,Sudeste,-250.0,7 dias,7.0,168,250.0,retracao
22,0.55,360,198.00000000000003,0.0,0.0,5.0,0.0,CP II E 40,7 dias úmida / 56 dias ar 50% umidade,Não informado,SP,Sudeste,-370.0,14 dias,14.0,336,370.0,retracao
22,0.55,360,198.00000000000003,0.0,0.0,5.0,0.0,CP II E 40,7 dias úmida / 56 dias ar 50% umidade,Não informado,SP,Sudeste,-480.0,28 dias,28.0,672,480.0,retracao
22,0.55,360,198.00000000000003,0.0,0.0,5.0,0.0,CP II E 40,7 dias úmida / 56 dias ar 50% umidade,Não informado,SP,Sudeste,-590.0,56 dias,56.0,1344,590.0,retracao
23,0.47,380,178.6,0.0,25.0,6.0,0.6,CP II F 40,7 dias úmida / 56 dias ar 50% umidade,Não informado,MT,Centro Oeste,0.0,12 h,0.5,12,0.0,estabilidade
23,0.47,380,178.6,0.0,25.0,6.0,0.6,CP II F 40,7 dias úmida / 56 dias ar 50% umidade,Não informado,MT,Centro Oeste,-20.0,1 dia,1.0,24,20.0,retracao
23,0.47,380,178.6,0.0,25.0,6.0,0.6,CP II F 40,7 dias úmida / 56 dias ar 50% umidade,Não informado,MT,Centro Oeste,-70.0,3 dias,3.0,72,70.0,retracao
23,0.47,380,178.6,0.0,25.0,6.0,0.6,CP II F 40,7 dias úmida / 56 dias ar 50% umidade,Não informado,MT,Centro Oeste,-100.0,7 dias,7.0,168,100.0,retracao
23,0.47,380,178.6,0.0,25.0,6.0,0.6,CP II F 40,7 dias úmida / 56 dias ar 50% umidade,Não informado,MT,Centro Oeste,-200.0,14 dias,14.0,336,200.0,retracao
23,0.47,380,178.6,0.0,25.0,6.0,0.6,CP II F 40,7 dias úmida / 56 dias ar 50% umidade,Não informado,MT,Centro Oeste,-460.0,28 dias,28.0,672,460.0,retracao
23,0.47,380,178.6,0.0,25.0,6.0,0.6,CP II F 40,7 dias úmida / 56 dias ar 50% umidade,Não informado,MT,Centro Oeste,-580.0,56 dias,56.0,1344,580.0,retracao
24,0.5,384,192.0,12.5,0.0,4.5,0.6,CP II E 40,7 dias úmida / 56 dias ar 50% umidade,Obra,SP,Sudeste,0.0,12 h,0.5,12,0.0,estabilidade
24,0.5,384,192.0,12.5,0.0,4.5,0.6,CP II E 40,7 dias úmida / 56 dias ar 50% umidade,Obra,SP,Sudeste,10.0,1 dia,1.0,24,10.0,expansao
24,0.5,384,192.0,12.5,0.0,4.5,0.6,CP II E 40,7 dias úmida / 56 dias ar 50% umidade,Obra,SP,Sudeste,20.0,3 dias,3.0,72,20.0,expansao
24,0.5,384,192.0,12.5,0.0,4.5,0.6,CP II E 40,7 dias úmida / 56 dias ar 50% umidade,Obra,SP,Sudeste,40.0,7 dias,7.0,168,40.0,expansao
24,0.5,384,192.0,12.5,0.0,4.5,0.6,CP II E 40,7 dias úmida / 56 dias ar 50% umidade,Obra,SP,Sudeste,-120.0,14 dias,14.0,336,120.0,retracao
24,0.5,384,192.0,12.5,0.0,4.5,0.6,CP II E 40,7 dias úmida / 56 dias ar 50% umidade,Obra,SP,Sudeste,-240.0,28 dias,28.0,672,240.0,retracao
24,0.5,384,192.0,12.5,0.0,4.5,0.6,CP II E 40,7 dias úmida / 56 dias ar 50% umidade,Obra,SP,Sudeste,-360.0,56 dias,56.0,1344,360.0,retracao
25,0.55,336,184.8,12.5,25.0,6.0,0.6,CP V ARI,Não informado,Não informado,SP,Sudeste,0.0,12 h,0.5,12,0.0,estabilidade
25,0.55,336,184.8,12.5,25.0,6.0,0.6,CP V ARI,Não informado,Não informado,SP,Sudeste,20.0,1 dia,1.0,24,20.0,expansao
25,0.55,336,184.8,12.5,25.0,6.0,0.6,CP V ARI,Não informado,Não informado,SP,Sudeste,70.0,3 dias,3.0,72,70.0,expansao
25,0.55,336,184.8,12.5,25.0,6.0,0.6,CP V ARI,Não informado,Não informado,SP,Sudeste,100.0,7 dias,7.0,168,100.0,expansao
25,0.55,336,184.8,12.5,25.0,6.0,0.6,CP V ARI,Não informado,Não informado,SP,Sudeste,-50.0,14 dias,14.0,336,50.0,retracao
25,0.55,336,184.8,12.5,25.0,6.0,0.6,CP V ARI,Não informado,Não informado,SP,Sudeste,-190.0,28 dias,28.0,672,190.0,retracao
25,0.55,336,184.8,12.5,25.0,6.0,0.6,CP V ARI,Não informado,Não informado,SP,Sudeste,-360.0,56 dias,56.0,1344,360.0,retracao
26,0.55,332,182.60000000000002,0.0,,0.0,0.6,CP III RS,7 dias úmida / 56 dias ar 50% umidade,Não informado,RJ,Sudeste,0.0,12 h,0.5,12,0.0,estabilidade
26,0.55,332,182.60000000000002,0.0,,0.0,0.6,CP III RS,7 dias úmida / 56 dias ar 50% umidade,Não informado,RJ,Sudeste,-50.0,1 dia,1.0,24,50.0,retracao
26,0.55,332,182.60000000000002,0.0,,0.0,0.6,CP III RS,7 dias úmida / 56 dias ar 50% umidade,Não informado,RJ,Sudeste,-120.0,3 dias,3.0,72,120.0,retracao
26,0.55,332,182.60000000000002,0.0,,0.0,0.6,CP III RS,7 dias úmida / 56 dias ar 50% umidade,Não informado,RJ,Sudeste,-190.0,7 dias,7.0,168,190.0,retracao
26,0.55,332,182.60000000000002,0.0,,0.0,0.6,CP III RS,7 dias úmida / 56 dias ar 50% umidade,Não informado,RJ,Sudeste,-310.0,14 dias,14.0,336,310.0,retracao
26,0.55,332,182.60000000000002,0.0,,0.0,0.6,CP III RS,7 dias úmida / 56 dias ar 50% umidade,Não informado,RJ,Sudeste,-430.0,28 dias,28.0,672,430.0,retracao
26,0.55,332,182.60000000000002,0.0,,0.0,0.6,CP III RS,7 dias úmida / 56 dias ar 50% umidade,Não informado,RJ,Sudeste,-580.0,56 dias,56.0,1344,580.0,retracao
27,0.52,327,170.04,10.0,0.0,0.0,0.0,CP III,7 dias úmida / 56 dias ar 50% umidade,Laboratório,SP,Sudeste,0.0,12 h,0.5,12,0.0,estabilidade
27,0.52,327,170.04,10.0,0.0,0.0,0.0,CP III,7 dias úmida / 56 dias ar 50% umidade,Laboratório,SP,Sudeste,0.0,1 dia,1.0,24,0.0,estabilidade
27,0.52,327,170.04,10.0,0.0,0.0,0.0,CP III,7 dias úmida / 56 dias ar 50% umidade,Laboratório,SP,Sudeste,10.0,3 dias,3.0,72,10.0,expansao
27,0.52,327,170.04,10.0,0.0,0.0,0.0,CP III,7 dias úmida / 56 dias ar 50% umidade,Laboratório,SP,Sudeste,10.0,7 dias,7.0,168,10.0,expansao
27,0.52,327,170.04,10.0,0.0,0.0,0.0,CP III,7 dias úmida / 56 dias ar 50% umidade,Laboratório,SP,Sudeste,-110.0,14 dias,14.0,336,110.0,retracao
27,0.52,327,170.04,10.0,0.0,0.0,0.0,CP III,7 dias úmida / 56 dias ar 50% umidade,Laboratório,SP,Sudeste,-200.0,28 dias,28.0,672,200.0,retracao
27,0.52,327,170.04,10.0,0.0,0.0,0.0,CP III,7 dias úmida / 56 dias ar 50% umidade,Laboratório,SP,Sudeste,-350.0,56 dias,56.0,1344,350.0,retracao
28,0.55,345,189.75000000000003,10.0,0.0,5.5,0.0,CP II E 40,7 dias úmida / 56 dias ar 50% umidade,Laboratório,SP,Sudeste,0.0,12 h,0.5,12,0.0,estabilidade
28,0.55,345,189.75000000000003,10.0,0.0,5.5,0.0,CP II E 40,7 dias úmida / 56 dias ar 50% umidade,Laboratório,SP,Sudeste,20.0,1 dia,1.0,24,20.0,expansao
28,0.55,345,189.75000000000003,10.0,0.0,5.5,0.0,CP II E 40,7 dias úmida / 56 dias ar 50% umidade,Laboratório,SP,Sudeste,50.0,3 dias,3.0,72,50.0,expansao
28,0.55,345,189.75000000000003,10.0,0.0,5.5,0.0,CP II E 40,7 dias úmida / 56 dias ar 50% umidade,Laboratório,SP,Sudeste,80.0,7 dias,7.0,168,80.0,expansao
28,0.55,345,189.75000000000003,10.0,0.0,5.5,0.0,CP II E 40,7 dias úmida / 56 dias ar 50% umidade,Laboratório,SP,Sudeste,-60.0,14 dias,14.0,336,60.0,retracao
28,0.55,345,189.75000000000003,10.0,0.0,5.5,0.0,CP II E 40,7 dias úmida / 56 dias ar 50% umidade,Laboratório,SP,Sudeste,-200.0,28 dias,28.0,672,200.0,retracao
28,0.55,345,189.75000000000003,10.0,0.0,5.5,0.0,CP II E 40,7 dias úmida / 56 dias ar 50% umidade,Laboratório,SP,Sudeste,-350.0,56 dias,56.0,1344,350.0,retracao
29,0.51,380,193.8,0.0,25.0,5.625,0.6,CP V ARI RS,7 dias úmida / 56 dias ar 50% umidade,Não informado,RJ,Sudeste,0.0,12 h,0.5,12,0.0,estabilidade
29,0.51,380,193.8,0.0,25.0,5.625,0.6,CP V ARI RS,7 dias úmida / 56 dias ar 50% umidade,Não informado,RJ,Sudeste,-100.0,1 dia,1.0,24,100.0,retracao
29,0.51,380,193.8,0.0,25.0,5.625,0.6,CP V ARI RS,7 dias úmida / 56 dias ar 50% umidade,Não informado,RJ,Sudeste,-140.0,3 dias,3.0,72,140.0,retracao
29,0.51,380,193.8,0.0,25.0,5.625,0.6,CP V ARI RS,7 dias úmida / 56 dias ar 50% umidade,Não informado,RJ,Sudeste,-180.0,7 dias,7.0,168,180.0,retracao
29,0.51,380,193.8,0.0,25.0,5.625,0.6,CP V ARI RS,7 dias úmida / 56 dias ar 50% umidade,Não informado,RJ,Sudeste,-310.0,14 dias,14.0,336,310.0,retracao
29,0.51,380,193.8,0.0,25.0,5.625,0.6,CP V ARI RS,7 dias úmida / 56 dias ar 50% umidade,Não informado,RJ,Sudeste,-390.0,28 dias,28.0,672,390.0,retracao
29,0.51,380,193.8,0.0,25.0,5.625,0.6,CP V ARI RS,7 dias úmida / 56 dias ar 50% umidade,Não informado,RJ,Sudeste,-560.0,56 dias,56.0,1344,560.0,retracao
30,0.55,337,185.35000000000002,10.0,25.0,0.0,0.6,CP II E 40,7 dias úmida / 56 dias ar 50% umidade,Laboratório,SP,Sudeste,0.0,12 h,0.5,12,0.0,estabilidade
30,0.55,337,185.35000000000002,10.0,25.0,0.0,0.6,CP II E 40,7 dias úmida / 56 dias ar 50% umidade,Laboratório,SP,Sudeste,20.0,1 dia,1.0,24,20.0,expansao
30,0.55,337,185.35000000000002,10.0,25.0,0.0,0.6,CP II E 40,7 dias úmida / 56 dias ar 50% umidade,Laboratório,SP,Sudeste,40.0,3 dias,3.0,72,40.0,expansao
30,0.55,337,185.35000000000002,10.0,25.0,0.0,0.6,CP II E 40,7 dias úmida / 56 dias ar 50% umidade,Laboratório,SP,Sudeste,70.0,7 dias,7.0,168,70.0,expansao
30,0.55,337,185.35000000000002,10.0,25.0,0.0,0.6,CP II E 40,7 dias úmida / 56 dias ar 50% umidade,Laboratório,SP,Sudeste,-100.0,14 dias,14.0,336,100.0,retracao
30,0.55,337,185.35000000000002,10.0,25.0,0.0,0.6,CP II E 40,7 dias úmida / 56 dias ar 50% umidade,Laboratório,SP,Sudeste,-230.0,28 dias,28.0,672,230.0,retracao
30,0.55,337,185.35000000000002,10.0,25.0,0.0,0.6,CP II E 40,7 dias úmida / 56 dias ar 50% umidade,Laboratório,SP,Sudeste,-350.0,56 dias,56.0,1344,350.0,retracao
31,0.55,336,184.8,0.0,0.0,0.0,0.6,CP II E 40,7 dias úmida / 56 dias ar 50% umidade,Não informado,SP,Sudeste,0.0,12 h,0.5,12,0.0,estabilidade
31,0.55,336,184.8,0.0,0.0,0.0,0.6,CP II E 40,7 dias úmida / 56 dias ar 50% umidade,Não informado,SP,Sudeste,-60.0,1 dia,1.0,24,60.0,retracao
31,0.55,336,184.8,0.0,0.0,0.0,0.6,CP II E 40,7 dias úmida / 56 dias ar 50% umidade,Não informado,SP,Sudeste,-120.0,3 dias,3.0,72,120.0,retracao
31,0.55,336,184.8,0.0,0.0,0.0,0.6,CP II E 40,7 dias úmida / 56 dias ar 50% umidade,Não informado,SP,Sudeste,-180.0,7 dias,7.0,168,180.0,retracao
31,0.55,336,184.8,0.0,0.0,0.0,0.6,CP II E 40,7 dias úmida / 56 dias ar 50% umidade,Não informado,SP,Sudeste,-270.0,14 dias,14.0,336,270.0,retracao
31,0.55,336,184.8,0.0,0.0,0.0,0.6,CP II E 40,7 dias úmida / 56 dias ar 50% umidade,Não informado,SP,Sudeste,-380.0,28 dias,28.0,672,380.0,retracao
31,0.55,336,184.8,0.0,0.0,0.0,0.6,CP II E 40,7 dias úmida / 56 dias ar 50% umidade,Não informado,SP,Sudeste,-500.0,56 dias,56.0,1344,500.0,retracao
32,0.55,370,203.50000000000003,8.0,0.0,5.5,0.6,CP V ARI RS,7 dias úmida / 56 dias ar 50% umidade,Não informado,PB,Nordeste,0.0,12 h,0.5,12,0.0,estabilidade
32,0.55,370,203.50000000000003,8.0,0.0,5.5,0.6,CP V ARI RS,7 dias úmida / 56 dias ar 50% umidade,Não informado,PB,Nordeste,70.0,1 dia,1.0,24,70.0,expansao
32,0.55,370,203.50000000000003,8.0,0.0,5.5,0.6,CP V ARI RS,7 dias úmida / 56 dias ar 50% umidade,Não informado,PB,Nordeste,120.0,3 dias,3.0,72,120.0,expansao
32,0.55,370,203.50000000000003,8.0,0.0,5.5,0.6,CP V ARI RS,7 dias úmida / 56 dias ar 50% umidade,Não informado,PB,Nordeste,170.0,7 dias,7.0,168,170.0,expansao
32,0.55,370,203.50000000000003,8.0,0.0,5.5,0.6,CP V ARI RS,7 dias úmida / 56 dias ar 50% umidade,Não informado,PB,Nordeste,-50.0,14 dias,14.0,336,50.0,retracao
32,0.55,370,203.50000000000003,8.0,0.0,5.5,0.6,CP V ARI RS,7 dias úmida / 56 dias ar 50% umidade,Não informado,PB,Nordeste,-240.0,28 dias,28.0,672,240.0,retracao
32,0.55,370,203.50000000000003,8.0,0.0,5.5,0.6,CP V ARI RS,7 dias úmida / 56 dias ar 50% umidade,Não informado,PB,Nordeste,-380.0,56 dias,56.0,1344,380.0,retracao
33,0.55,336,184.8,0.0,0.0,0.0,0.6,CP II E 40,7 dias úmida / 56 dias ar 50% umidade,Não informado,SP,Sudeste,0.0,12 h,0.5,12,0.0,estabilidade
33,0.55,336,184.8,0.0,0.0,0.0,0.6,CP II E 40,7 dias úmida / 56 dias ar 50% umidade,Não informado,SP,Sudeste,30.0,1 dia,1.0,24,30.0,expansao
33,0.55,336,184.8,0.0,0.0,0.0,0.6,CP II E 40,7 dias úmida / 56 dias ar 50% umidade,Não informado,SP,Sudeste,70.0,3 dias,3.0,72,70.0,expansao
33,0.55,336,184.8,0.0,0.0,0.0,0.6,CP II E 40,7 dias úmida / 56 dias ar 50% umidade,Não informado,SP,Sudeste,80.0,7 dias,7.0,168,80.0,expansao
33,0.55,336,184.8,0.0,0.0,0.0,0.6,CP II E 40,7 dias úmida / 56 dias ar 50% umidade,Não informado,SP,Sudeste,-90.0,14 dias,14.0,336,90.0,retracao
33,0.55,336,184.8,0.0,0.0,0.0,0.6,CP II E 40,7 dias úmida / 56 dias ar 50% umidade,Não informado,SP,Sudeste,-280.0,28 dias,28.0,672,280.0,retracao
33,0.55,336,184.8,0.0,0.0,0.0,0.6,CP II E 40,7 dias úmida / 56 dias ar 50% umidade,Não informado,SP,Sudeste,-490.0,56 dias,56.0,1344,490.0,retracao
34,0.55,336,184.8,12.5,25.0,0.0,0.6,CP II E 40,Não informado,Não informado,SP,Sudeste,0.0,12 h,0.5,12,0.0,estabilidade
34,0.55,336,184.8,12.5,25.0,0.0,0.6,CP II E 40,Não informado,Não informado,SP,Sudeste,20.0,1 dia,1.0,24,20.0,expansao
34,0.55,336,184.8,12.5,25.0,0.0,0.6,CP II E 40,Não informado,Não informado,SP,Sudeste,50.0,3 dias,3.0,72,50.0,expansao
34,0.55,336,184.8,12.5,25.0,0.0,0.6,CP II E 40,Não informado,Não informado,SP,Sudeste,90.0,7 dias,7.0,168,90.0,expansao
34,0.55,336,184.8,12.5,25.0,0.0,0.6,CP II E 40,Não informado,Não informado,SP,Sudeste,-40.0,14 dias,14.0,336,40.0,retracao
34,0.55,336,184.8,12.5,25.0,0.0,0.6,CP II E 40,Não informado,Não informado,SP,Sudeste,-160.0,28 dias,28.0,672,160.0,retracao
34,0.55,336,184.8,12.5,25.0,0.0,0.6,CP II E 40,Não informado,Não informado,SP,Sudeste,-350.0,56 dias,56.0,1344,350.0,retracao
35,0.528,360,190.08,0.0,0.0,0.0,0.6,CP II F 32 RS,7 dias úmida / 56 dias ar 50% umidade,Não informado,AM,Norte,0.0,12 h,0.5,12,0.0,estabilidade
35,0.528,360,190.08,0.0,0.0,0.0,0.6,CP II F 32 RS,7 dias úmida / 56 dias ar 50% umidade,Não informado,AM,Norte,-70.0,1 dia,1.0,24,70.0,retracao
35,0.528,360,190.08,0.0,0.0,0.0,0.6,CP II F 32 RS,7 dias úmida / 56 dias ar 50% umidade,Não informado,AM,Norte,-110.0,3 dias,3.0,72,110.0,retracao
35,0.528,360,190.08,0.0,0.0,0.0,0.6,CP II F 32 RS,7 dias úmida / 56 dias ar 50% umidade,Não informado,AM,Norte,-170.0,7 dias,7.0,168,170.0,retracao
35,0.528,360,190.08,0.0,0.0,0.0,0.6,CP II F 32 RS,7 dias úmida / 56 dias ar 50% umidade,Não informado,AM,Norte,-220.0,14 dias,14.0,336,220.0,retracao
35,0.528,360,190.08,0.0,0.0,0.0,0.6,CP II F 32 RS,7 dias úmida / 56 dias ar 50% umidade,Não informado,AM,Norte,-340.0,28 dias,28.0,672,340.0,retracao
35,0.528,360,190.08,0.0,0.0,0.0,0.6,CP II F 32 RS,7 dias úmida / 56 dias ar 50% umidade,Não informado,AM,Norte,-490.0,56 dias,56.0,1344,490.0,retracao
36,0.55,336,184.8,12.5,25.0,5.5,0.6,CP II E 40,Não informado,Não informado,SP,Sudeste,0.0,12 h,0.5,12,0.0,estabilidade
36,0.55,336,184.8,12.5,25.0,5.5,0.6,CP II E 40,Não informado,Não informado,SP,Sudeste,10.0,1 dia,1.0,24,10.0,expansao
36,0.55,336,184.8,12.5,25.0,5.5,0.6,CP II E 40,Não informado,Não informado,SP,Sudeste,50.0,3 dias,3.0,72,50.0,expansao
36,0.55,336,184.8,12.5,25.0,5.5,0.6,CP II E 40,Não informado,Não informado,SP,Sudeste,90.0,7 dias,7.0,168,90.0,expansao
36,0.55,336,184.8,12.5,25.0,5.5,0.6,CP II E 40,Não informado,Não informado,SP,Sudeste,-50.0,14 dias,14.0,336,50.0,retracao
36,0.55,336,184.8,12.5,25.0,5.5,0.6,CP II E 40,Não informado,Não informado,SP,Sudeste,-180.0,28 dias,28.0,672,180.0,retracao
36,0.55,336,184.8,12.5,25.0,5.5,0.6,CP II E 40,Não informado,Não informado,SP,Sudeste,-350.0,56 dias,56.0,1344,350.0,retracao
37,0.55,340,187.00000000000003,0.0,0.0,0.0,0.6,CP II F 40,7 dias úmida / 56 dias ar 50% umidade,Não informado,PR,Sul,0.0,12 h,0.5,12,0.0,estabilidade
37,0.55,340,187.00000000000003,0.0,0.0,0.0,0.6,CP II F 40,7 dias úmida / 56 dias ar 50% umidade,Não informado,PR,Sul,90.0,1 dia,1.0,24,90.0,expansao
37,0.55,340,187.00000000000003,0.0,0.0,0.0,0.6,CP II F 40,7 dias úmida / 56 dias ar 50% umidade,Não informado,PR,Sul,30.0,3 dias,3.0,72,30.0,expansao
37,0.55,340,187.00000000000003,0.0,0.0,0.0,0.6,CP II F 40,7 dias úmida / 56 dias ar 50% umidade,Não informado,PR,Sul,10.0,7 dias,7.0,168,10.0,expansao
37,0.55,340,187.00000000000003,0.0,0.0,0.0,0.6,CP II F 40,7 dias úmida / 56 dias ar 50% umidade,Não informado,PR,Sul,-150.0,14 dias,14.0,336,150.0,retracao
37,0.55,340,187.00000000000003,0.0,0.0,0.0,0.6,CP II F 40,7 dias úmida / 56 dias ar 50% umidade,Não informado,PR,Sul,-370.0,28 dias,28.0,672,370.0,retracao
37,0.55,340,187.00000000000003,0.0,0.0,0.0,0.6,CP II F 40,7 dias úmida / 56 dias ar 50% umidade,Não informado,PR,Sul,-490.0,56 dias,56.0,1344,490.0,retracao
38,0.55,335,184.25000000000003,12.5,0.0,5.5,0.6,CP II E 40,7 dias úmida / 56 dias ar 50% umidade,Laboratório,SP,Sudeste,0.0,12 h,0.5,12,0.0,estabilidade
38,0.55,335,184.25000000000003,12.5,0.0,5.5,0.6,CP II E 40,7 dias úmida / 56 dias ar 50% umidade,Laboratório,SP,Sudeste,30.0,1 dia,1.0,24,30.0,expansao
38,0.55,335,184.25000000000003,12.5,0.0,5.5,0.6,CP II E 40,7 dias úmida / 56 dias ar 50% umidade,Laboratório,SP,Sudeste,60.0,3 dias,3.0,72,60.0,expansao
38,0.55,335,184.25000000000003,12.5,0.0,5.5,0.6,CP II E 40,7 dias úmida / 56 dias ar 50% umidade,Laboratório,SP,Sudeste,100.0,7 dias,7.0,168,100.0,expansao
38,0.55,335,184.25000000000003,12.5,0.0,5.5,0.6,CP II E 40,7 dias úmida / 56 dias ar 50% umidade,Laboratório,SP,Sudeste,-150.0,14 dias,14.0,336,150.0,retracao
38,0.55,335,184.25000000000003,12.5,0.0,5.5,0.6,CP II E 40,7 dias úmida / 56 dias ar 50% umidade,Laboratório,SP,Sudeste,-220.0,28 dias,28.0,672,220.0,retracao
38,0.55,335,184.25000000000003,12.5,0.0,5.5,0.6,CP II E 40,7 dias úmida / 56 dias ar 50% umidade,Laboratório,SP,Sudeste,-350.0,56 dias,56.0,1344,350.0,retracao
