Repository: carmino-dados-artigos/spvd

# Repositório científico — variação dimensional longitudinal

Este repositório organiza os dados, scripts, resultados e o site complementar da pesquisa sobre predição da variação dimensional de concretos com macrofibras e aditivos compensadores de retração.

## GitHub Pages

Configure o GitHub Pages para publicar a partir da branch principal e da pasta `/docs`.

## Visualização ampliada dos resultados

As páginas dos nove experimentos em `docs/experimentos/` incorporam o conteúdo dos relatórios Markdown correspondentes. A página `docs/dados.html` carrega a base longitudinal completa (1.447 registros × 19 colunas) com busca e paginação no navegador.

File: resultados/experimento_02_base_longitudinal/base_longitudinal.csv (part 3 of 6)
amostra_id,wb,cement_consumption,water_consumption,dry_d1,fibra_metalica,macrofibra_pp,microfibra_pp,cement,curing,local_ensaio,estado,regiao,epsilon_t,idade_label,idade_dias,idade_horas,epsilon_abs_t,sinal
77,0.5,370,185.0,15.0,0.0,0.0,0.6,CP V ARI RS,7 dias úmida / 56 dias ar 50% umidade,Não informado,RJ,Sudeste,-310.0,56 dias,56.0,1344,310.0,retracao
78,0.54,341,184.14000000000001,12.5,25.0,0.0,0.6,CP II F 40,7 dias úmida / 56 dias ar 50% umidade,Laboratório,SP,Sudeste,0.0,12 h,0.5,12,0.0,estabilidade
78,0.54,341,184.14000000000001,12.5,25.0,0.0,0.6,CP II F 40,7 dias úmida / 56 dias ar 50% umidade,Laboratório,SP,Sudeste,60.0,1 dia,1.0,24,60.0,expansao
78,0.54,341,184.14000000000001,12.5,25.0,0.0,0.6,CP II F 40,7 dias úmida / 56 dias ar 50% umidade,Laboratório,SP,Sudeste,90.0,3 dias,3.0,72,90.0,expansao
78,0.54,341,184.14000000000001,12.5,25.0,0.0,0.6,CP II F 40,7 dias úmida / 56 dias ar 50% umidade,Laboratório,SP,Sudeste,120.0,7 dias,7.0,168,120.0,expansao
78,0.54,341,184.14000000000001,12.5,25.0,0.0,0.6,CP II F 40,7 dias úmida / 56 dias ar 50% umidade,Laboratório,SP,Sudeste,-30.0,14 dias,14.0,336,30.0,retracao
78,0.54,341,184.14000000000001,12.5,25.0,0.0,0.6,CP II F 40,7 dias úmida / 56 dias ar 50% umidade,Laboratório,SP,Sudeste,-140.0,28 dias,28.0,672,140.0,retracao
78,0.54,341,184.14000000000001,12.5,25.0,0.0,0.6,CP II F 40,7 dias úmida / 56 dias ar 50% umidade,Laboratório,SP,Sudeste,-310.0,56 dias,56.0,1344,310.0,retracao
79,0.55,370,203.50000000000003,0.0,0.0,5.5,0.6,CP V ARI RS,7 dias úmida / 56 dias ar 50% umidade,Não informado,PB,Nordeste,0.0,12 h,0.5,12,0.0,estabilidade
79,0.55,370,203.50000000000003,0.0,0.0,5.5,0.6,CP V ARI RS,7 dias úmida / 56 dias ar 50% umidade,Não informado,PB,Nordeste,-70.0,1 dia,1.0,24,70.0,retracao
79,0.55,370,203.50000000000003,0.0,0.0,5.5,0.6,CP V ARI RS,7 dias úmida / 56 dias ar 50% umidade,Não informado,PB,Nordeste,-90.0,3 dias,3.0,72,90.0,retracao
79,0.55,370,203.50000000000003,0.0,0.0,5.5,0.6,CP V ARI RS,7 dias úmida / 56 dias ar 50% umidade,Não informado,PB,Nordeste,-130.0,7 dias,7.0,168,130.0,retracao
79,0.55,370,203.50000000000003,0.0,0.0,5.5,0.6,CP V ARI RS,7 dias úmida / 56 dias ar 50% umidade,Não informado,PB,Nordeste,-200.0,14 dias,14.0,336,200.0,retracao
79,0.55,370,203.50000000000003,0.0,0.0,5.5,0.6,CP V ARI RS,7 dias úmida / 56 dias ar 50% umidade,Não informado,PB,Nordeste,-320.0,28 dias,28.0,672,320.0,retracao
79,0.55,370,203.50000000000003,0.0,0.0,5.5,0.6,CP V ARI RS,7 dias úmida / 56 dias ar 50% umidade,Não informado,PB,Nordeste,-440.0,56 dias,56.0,1344,440.0,retracao
80,0.55,336,184.8,10.0,0.0,0.0,0.0,CP V ARI,7 dias úmida / 56 dias ar 50% umidade,Não informado,PE,Nordeste,0.0,12 h,0.5,12,0.0,estabilidade
80,0.55,336,184.8,10.0,0.0,0.0,0.0,CP V ARI,7 dias úmida / 56 dias ar 50% umidade,Não informado,PE,Nordeste,60.0,1 dia,1.0,24,60.0,expansao
80,0.55,336,184.8,10.0,0.0,0.0,0.0,CP V ARI,7 dias úmida / 56 dias ar 50% umidade,Não informado,PE,Nordeste,80.0,3 dias,3.0,72,80.0,expansao
80,0.55,336,184.8,10.0,0.0,0.0,0.0,CP V ARI,7 dias úmida / 56 dias ar 50% umidade,Não informado,PE,Nordeste,120.0,7 dias,7.0,168,120.0,expansao
80,0.55,336,184.8,10.0,0.0,0.0,0.0,CP V ARI,7 dias úmida / 56 dias ar 50% umidade,Não informado,PE,Nordeste,80.0,14 dias,14.0,336,80.0,expansao
80,0.55,336,184.8,10.0,0.0,0.0,0.0,CP V ARI,7 dias úmida / 56 dias ar 50% umidade,Não informado,PE,Nordeste,-220.0,28 dias,28.0,672,220.0,retracao
80,0.55,336,184.8,10.0,0.0,0.0,0.0,CP V ARI,7 dias úmida / 56 dias ar 50% umidade,Não informado,PE,Nordeste,-310.0,56 dias,56.0,1344,310.0,retracao
81,0.55,345,189.75000000000003,12.5,0.0,5.5,0.0,CP II E 40,7 dias úmida / 56 dias ar 50% umidade,Laboratório,SP,Sudeste,0.0,12 h,0.5,12,0.0,estabilidade
81,0.55,345,189.75000000000003,12.5,0.0,5.5,0.0,CP II E 40,7 dias úmida / 56 dias ar 50% umidade,Laboratório,SP,Sudeste,40.0,1 dia,1.0,24,40.0,expansao
81,0.55,345,189.75000000000003,12.5,0.0,5.5,0.0,CP II E 40,7 dias úmida / 56 dias ar 50% umidade,Laboratório,SP,Sudeste,90.0,3 dias,3.0,72,90.0,expansao
81,0.55,345,189.75000000000003,12.5,0.0,5.5,0.0,CP II E 40,7 dias úmida / 56 dias ar 50% umidade,Laboratório,SP,Sudeste,120.0,7 dias,7.0,168,120.0,expansao
81,0.55,345,189.75000000000003,12.5,0.0,5.5,0.0,CP II E 40,7 dias úmida / 56 dias ar 50% umidade,Laboratório,SP,Sudeste,-50.0,14 dias,14.0,336,50.0,retracao
81,0.55,345,189.75000000000003,12.5,0.0,5.5,0.0,CP II E 40,7 dias úmida / 56 dias ar 50% umidade,Laboratório,SP,Sudeste,-130.0,28 dias,28.0,672,130.0,retracao
81,0.55,345,189.75000000000003,12.5,0.0,5.5,0.0,CP II E 40,7 dias úmida / 56 dias ar 50% umidade,Laboratório,SP,Sudeste,-310.0,56 dias,56.0,1344,310.0,retracao
82,0.47,370,173.89999999999998,0.0,0.0,5.625,0.6,CP V ARI RS,7 dias úmida / 56 dias ar 50% umidade,Não informado,RJ,Sudeste,0.0,12 h,0.5,12,0.0,estabilidade
82,0.47,370,173.89999999999998,0.0,0.0,5.625,0.6,CP V ARI RS,7 dias úmida / 56 dias ar 50% umidade,Não informado,RJ,Sudeste,-90.0,1 dia,1.0,24,90.0,retracao
82,0.47,370,173.89999999999998,0.0,0.0,5.625,0.6,CP V ARI RS,7 dias úmida / 56 dias ar 50% umidade,Não informado,RJ,Sudeste,-140.0,3 dias,3.0,72,140.0,retracao
82,0.47,370,173.89999999999998,0.0,0.0,5.625,0.6,CP V ARI RS,7 dias úmida / 56 dias ar 50% umidade,Não informado,RJ,Sudeste,-210.0,7 dias,7.0,168,210.0,retracao
82,0.47,370,173.89999999999998,0.0,0.0,5.625,0.6,CP V ARI RS,7 dias úmida / 56 dias ar 50% umidade,Não informado,RJ,Sudeste,-270.0,14 dias,14.0,336,270.0,retracao
82,0.47,370,173.89999999999998,0.0,0.0,5.625,0.6,CP V ARI RS,7 dias úmida / 56 dias ar 50% umidade,Não informado,RJ,Sudeste,-320.0,28 dias,28.0,672,320.0,retracao
82,0.47,370,173.89999999999998,0.0,0.0,5.625,0.6,CP V ARI RS,7 dias úmida / 56 dias ar 50% umidade,Não informado,RJ,Sudeste,-440.0,56 dias,56.0,1344,440.0,retracao
83,0.54,340,183.60000000000002,15.0,0.0,5.5,0.6,CP II E 40,7 dias úmida / 56 dias ar 50% umidade,Não informado,TO,Nordeste,0.0,12 h,0.5,12,0.0,estabilidade
83,0.54,340,183.60000000000002,15.0,0.0,5.5,0.6,CP II E 40,7 dias úmida / 56 dias ar 50% umidade,Não informado,TO,Nordeste,30.0,1 dia,1.0,24,30.0,expansao
83,0.54,340,183.60000000000002,15.0,0.0,5.5,0.6,CP II E 40,7 dias úmida / 56 dias ar 50% umidade,Não informado,TO,Nordeste,90.0,3 dias,3.0,72,90.0,expansao
83,0.54,340,183.60000000000002,15.0,0.0,5.5,0.6,CP II E 40,7 dias úmida / 56 dias ar 50% umidade,Não informado,TO,Nordeste,150.0,7 dias,7.0,168,150.0,expansao
83,0.54,340,183.60000000000002,15.0,0.0,5.5,0.6,CP II E 40,7 dias úmida / 56 dias ar 50% umidade,Não informado,TO,Nordeste,10.0,14 dias,14.0,336,10.0,expansao
83,0.54,340,183.60000000000002,15.0,0.0,5.5,0.6,CP II E 40,7 dias úmida / 56 dias ar 50% umidade,Não informado,TO,Nordeste,-180.0,28 dias,28.0,672,180.0,retracao
83,0.54,340,183.60000000000002,15.0,0.0,5.5,0.6,CP II E 40,7 dias úmida / 56 dias ar 50% umidade,Não informado,TO,Nordeste,-310.0,56 dias,56.0,1344,310.0,retracao
84,0.53,370,196.10000000000002,12.5,0.0,0.0,0.6,CP III RS,7 dias úmida / 56 dias ar 50% umidade,Não informado,RJ,Sudeste,0.0,12 h,0.5,12,0.0,estabilidade
84,0.53,370,196.10000000000002,12.5,0.0,0.0,0.6,CP III RS,7 dias úmida / 56 dias ar 50% umidade,Não informado,RJ,Sudeste,30.0,1 dia,1.0,24,30.0,expansao
84,0.53,370,196.10000000000002,12.5,0.0,0.0,0.6,CP III RS,7 dias úmida / 56 dias ar 50% umidade,Não informado,RJ,Sudeste,70.0,3 dias,3.0,72,70.0,expansao
84,0.53,370,196.10000000000002,12.5,0.0,0.0,0.6,CP III RS,7 dias úmida / 56 dias ar 50% umidade,Não informado,RJ,Sudeste,120.0,7 dias,7.0,168,120.0,expansao
84,0.53,370,196.10000000000002,12.5,0.0,0.0,0.6,CP III RS,7 dias úmida / 56 dias ar 50% umidade,Não informado,RJ,Sudeste,-50.0,14 dias,14.0,336,50.0,retracao
84,0.53,370,196.10000000000002,12.5,0.0,0.0,0.6,CP III RS,7 dias úmida / 56 dias ar 50% umidade,Não informado,RJ,Sudeste,-150.0,28 dias,28.0,672,150.0,retracao
84,0.53,370,196.10000000000002,12.5,0.0,0.0,0.6,CP III RS,7 dias úmida / 56 dias ar 50% umidade,Não informado,RJ,Sudeste,-310.0,56 dias,56.0,1344,310.0,retracao
85,0.53,350,185.5,0.0,0.0,0.0,0.6,CP V ARI,7 dias úmida / 56 dias ar 50% umidade,Não informado,SP ,Sudeste,0.0,12 h,0.5,12,0.0,estabilidade
85,0.53,350,185.5,0.0,0.0,0.0,0.6,CP V ARI,7 dias úmida / 56 dias ar 50% umidade,Não informado,SP ,Sudeste,-40.0,1 dia,1.0,24,40.0,retracao
85,0.53,350,185.5,0.0,0.0,0.0,0.6,CP V ARI,7 dias úmida / 56 dias ar 50% umidade,Não informado,SP ,Sudeste,-90.0,3 dias,3.0,72,90.0,retracao
85,0.53,350,185.5,0.0,0.0,0.0,0.6,CP V ARI,7 dias úmida / 56 dias ar 50% umidade,Não informado,SP ,Sudeste,-140.0,7 dias,7.0,168,140.0,retracao
85,0.53,350,185.5,0.0,0.0,0.0,0.6,CP V ARI,7 dias úmida / 56 dias ar 50% umidade,Não informado,SP ,Sudeste,-220.0,14 dias,14.0,336,220.0,retracao
85,0.53,350,185.5,0.0,0.0,0.0,0.6,CP V ARI,7 dias úmida / 56 dias ar 50% umidade,Não informado,SP ,Sudeste,-300.0,28 dias,28.0,672,300.0,retracao
85,0.53,350,185.5,0.0,0.0,0.0,0.6,CP V ARI,7 dias úmida / 56 dias ar 50% umidade,Não informado,SP ,Sudeste,-440.0,56 dias,56.0,1344,440.0,retracao
86,0.61,330,201.29999999999998,10.0,0.0,0.0,0.3,CP V ARI,7 dias úmida / 56 dias ar 50% umidade,Laboratório,SP,Sudeste,0.0,12 h,0.5,12,0.0,estabilidade
86,0.61,330,201.29999999999998,10.0,0.0,0.0,0.3,CP V ARI,7 dias úmida / 56 dias ar 50% umidade,Laboratório,SP,Sudeste,40.0,1 dia,1.0,24,40.0,expansao
86,0.61,330,201.29999999999998,10.0,0.0,0.0,0.3,CP V ARI,7 dias úmida / 56 dias ar 50% umidade,Laboratório,SP,Sudeste,70.0,3 dias,3.0,72,70.0,expansao
86,0.61,330,201.29999999999998,10.0,0.0,0.0,0.3,CP V ARI,7 dias úmida / 56 dias ar 50% umidade,Laboratório,SP,Sudeste,90.0,7 dias,7.0,168,90.0,expansao
86,0.61,330,201.29999999999998,10.0,0.0,0.0,0.3,CP V ARI,7 dias úmida / 56 dias ar 50% umidade,Laboratório,SP,Sudeste,-30.0,14 dias,14.0,336,30.0,retracao
86,0.61,330,201.29999999999998,10.0,0.0,0.0,0.3,CP V ARI,7 dias úmida / 56 dias ar 50% umidade,Laboratório,SP,Sudeste,-150.0,28 dias,28.0,672,150.0,retracao
86,0.61,330,201.29999999999998,10.0,0.0,0.0,0.3,CP V ARI,7 dias úmida / 56 dias ar 50% umidade,Laboratório,SP,Sudeste,-310.0,56 dias,56.0,1344,310.0,retracao
87,0.55,336,184.8,15.0,0.0,5.5,0.6,CP II E 40,7 dias úmida / 56 dias ar 50% umidade,Não informado,SP,Sudeste,0.0,12 h,0.5,12,0.0,estabilidade
87,0.55,336,184.8,15.0,0.0,5.5,0.6,CP II E 40,7 dias úmida / 56 dias ar 50% umidade,Não informado,SP,Sudeste,40.0,1 dia,1.0,24,40.0,expansao
87,0.55,336,184.8,15.0,0.0,5.5,0.6,CP II E 40,7 dias úmida / 56 dias ar 50% umidade,Não informado,SP,Sudeste,110.0,3 dias,3.0,72,110.0,expansao
87,0.55,336,184.8,15.0,0.0,5.5,0.6,CP II E 40,7 dias úmida / 56 dias ar 50% umidade,Não informado,SP,Sudeste,150.0,7 dias,7.0,168,150.0,expansao
87,0.55,336,184.8,15.0,0.0,5.5,0.6,CP II E 40,7 dias úmida / 56 dias ar 50% umidade,Não informado,SP,Sudeste,0.0,14 dias,14.0,336,0.0,estabilidade
87,0.55,336,184.8,15.0,0.0,5.5,0.6,CP II E 40,7 dias úmida / 56 dias ar 50% umidade,Não informado,SP,Sudeste,-90.0,28 dias,28.0,672,90.0,retracao
87,0.55,336,184.8,15.0,0.0,5.5,0.6,CP II E 40,7 dias úmida / 56 dias ar 50% umidade,Não informado,SP,Sudeste,-300.0,56 dias,56.0,1344,300.0,retracao
88,0.55,336,184.8,0.0,0.0,0.0,0.6,CP II E 40,7 dias úmida / 56 dias ar 50% umidade,Não informado,SP,Sudeste,0.0,12 h,0.5,12,0.0,estabilidade
88,0.55,336,184.8,0.0,0.0,0.0,0.6,CP II E 40,7 dias úmida / 56 dias ar 50% umidade,Não informado,SP,Sudeste,-50.0,1 dia,1.0,24,50.0,retracao
88,0.55,336,184.8,0.0,0.0,0.0,0.6,CP II E 40,7 dias úmida / 56 dias ar 50% umidade,Não informado,SP,Sudeste,-90.0,3 dias,3.0,72,90.0,retracao
88,0.55,336,184.8,0.0,0.0,0.0,0.6,CP II E 40,7 dias úmida / 56 dias ar 50% umidade,Não informado,SP,Sudeste,-160.0,7 dias,7.0,168,160.0,retracao
88,0.55,336,184.8,0.0,0.0,0.0,0.6,CP II E 40,7 dias úmida / 56 dias ar 50% umidade,Não informado,SP,Sudeste,-200.0,14 dias,14.0,336,200.0,retracao
88,0.55,336,184.8,0.0,0.0,0.0,0.6,CP II E 40,7 dias úmida / 56 dias ar 50% umidade,Não informado,SP,Sudeste,-310.0,28 dias,28.0,672,310.0,retracao
88,0.55,336,184.8,0.0,0.0,0.0,0.6,CP II E 40,7 dias úmida / 56 dias ar 50% umidade,Não informado,SP,Sudeste,-440.0,56 dias,56.0,1344,440.0,retracao
89,0.55,336,184.8,15.0,0.0,5.5,0.6,CP II E 40,7 dias úmida / 56 dias ar 50% umidade,Não informado,SP,Sudeste,0.0,12 h,0.5,12,0.0,estabilidade
89,0.55,336,184.8,15.0,0.0,5.5,0.6,CP II E 40,7 dias úmida / 56 dias ar 50% umidade,Não informado,SP,Sudeste,40.0,1 dia,1.0,24,40.0,expansao
89,0.55,336,184.8,15.0,0.0,5.5,0.6,CP II E 40,7 dias úmida / 56 dias ar 50% umidade,Não informado,SP,Sudeste,100.0,3 dias,3.0,72,100.0,expansao
89,0.55,336,184.8,15.0,0.0,5.5,0.6,CP II E 40,7 dias úmida / 56 dias ar 50% umidade,Não informado,SP,Sudeste,150.0,7 dias,7.0,168,150.0,expansao
89,0.55,336,184.8,15.0,0.0,5.5,0.6,CP II E 40,7 dias úmida / 56 dias ar 50% umidade,Não informado,SP,Sudeste,-10.0,14 dias,14.0,336,10.0,retracao
89,0.55,336,184.8,15.0,0.0,5.5,0.6,CP II E 40,7 dias úmida / 56 dias ar 50% umidade,Não informado,SP,Sudeste,-130.0,28 dias,28.0,672,130.0,retracao
89,0.55,336,184.8,15.0,0.0,5.5,0.6,CP II E 40,7 dias úmida / 56 dias ar 50% umidade,Não informado,SP,Sudeste,-300.0,56 dias,56.0,1344,300.0,retracao
90,0.55,345,189.75000000000003,0.0,0.0,5.5,0.0,CP II E 40,7 dias úmida / 56 dias ar 50% umidade,Laboratório,SP,Sudeste,0.0,12 h,0.5,12,0.0,estabilidade
90,0.55,345,189.75000000000003,0.0,0.0,5.5,0.0,CP II E 40,7 dias úmida / 56 dias ar 50% umidade,Laboratório,SP,Sudeste,-30.0,1 dia,1.0,24,30.0,retracao
90,0.55,345,189.75000000000003,0.0,0.0,5.5,0.0,CP II E 40,7 dias úmida / 56 dias ar 50% umidade,Laboratório,SP,Sudeste,-70.0,3 dias,3.0,72,70.0,retracao
90,0.55,345,189.75000000000003,0.0,0.0,5.5,0.0,CP II E 40,7 dias úmida / 56 dias ar 50% umidade,Laboratório,SP,Sudeste,-120.0,7 dias,7.0,168,120.0,retracao
90,0.55,345,189.75000000000003,0.0,0.0,5.5,0.0,CP II E 40,7 dias úmida / 56 dias ar 50% umidade,Laboratório,SP,Sudeste,-190.0,14 dias,14.0,336,190.0,retracao
90,0.55,345,189.75000000000003,0.0,0.0,5.5,0.0,CP II E 40,7 dias úmida / 56 dias ar 50% umidade,Laboratório,SP,Sudeste,-260.0,28 dias,28.0,672,260.0,retracao
90,0.55,345,189.75000000000003,0.0,0.0,5.5,0.0,CP II E 40,7 dias úmida / 56 dias ar 50% umidade,Laboratório,SP,Sudeste,-440.0,56 dias,56.0,1344,440.0,retracao
91,0.55,327,179.85000000000002,12.5,0.0,0.0,0.6,CP II E 40,7 dias úmida / 56 dias ar 50% umidade,Não informado,SP,Sudeste,0.0,12 h,0.5,12,0.0,estabilidade
91,0.55,327,179.85000000000002,12.5,0.0,0.0,0.6,CP II E 40,7 dias úmida / 56 dias ar 50% umidade,Não informado,SP,Sudeste,30.0,1 dia,1.0,24,30.0,expansao
91,0.55,327,179.85000000000002,12.5,0.0,0.0,0.6,CP II E 40,7 dias úmida / 56 dias ar 50% umidade,Não informado,SP,Sudeste,80.0,3 dias,3.0,72,80.0,expansao
91,0.55,327,179.85000000000002,12.5,0.0,0.0,0.6,CP II E 40,7 dias úmida / 56 dias ar 50% umidade,Não informado,SP,Sudeste,110.0,7 dias,7.0,168,110.0,expansao
91,0.55,327,179.85000000000002,12.5,0.0,0.0,0.6,CP II E 40,7 dias úmida / 56 dias ar 50% umidade,Não informado,SP,Sudeste,-50.0,14 dias,14.0,336,50.0,retracao
91,0.55,327,179.85000000000002,12.5,0.0,0.0,0.6,CP II E 40,7 dias úmida / 56 dias ar 50% umidade,Não informado,SP,Sudeste,-160.0,28 dias,28.0,672,160.0,retracao
91,0.55,327,179.85000000000002,12.5,0.0,0.0,0.6,CP II E 40,7 dias úmida / 56 dias ar 50% umidade,Não informado,SP,Sudeste,-300.0,56 dias,56.0,1344,300.0,retracao
92,0.61,330,201.29999999999998,0.0,0.0,0.0,0.3,CP V ARI,7 dias úmida / 56 dias ar 50% umidade,Laboratório,SP,Sudeste,0.0,12 h,0.5,12,0.0,estabilidade
92,0.61,330,201.29999999999998,0.0,0.0,0.0,0.3,CP V ARI,7 dias úmida / 56 dias ar 50% umidade,Laboratório,SP,Sudeste,-30.0,1 dia,1.0,24,30.0,retracao
92,0.61,330,201.29999999999998,0.0,0.0,0.0,0.3,CP V ARI,7 dias úmida / 56 dias ar 50% umidade,Laboratório,SP,Sudeste,-100.0,3 dias,3.0,72,100.0,retracao
92,0.61,330,201.29999999999998,0.0,0.0,0.0,0.3,CP V ARI,7 dias úmida / 56 dias ar 50% umidade,Laboratório,SP,Sudeste,-150.0,7 dias,7.0,168,150.0,retracao
92,0.61,330,201.29999999999998,0.0,0.0,0.0,0.3,CP V ARI,7 dias úmida / 56 dias ar 50% umidade,Laboratório,SP,Sudeste,-210.0,14 dias,14.0,336,210.0,retracao
92,0.61,330,201.29999999999998,0.0,0.0,0.0,0.3,CP V ARI,7 dias úmida / 56 dias ar 50% umidade,Laboratório,SP,Sudeste,-290.0,28 dias,28.0,672,290.0,retracao
92,0.61,330,201.29999999999998,0.0,0.0,0.0,0.3,CP V ARI,7 dias úmida / 56 dias ar 50% umidade,Laboratório,SP,Sudeste,-440.0,56 dias,56.0,1344,440.0,retracao
93,0.55,337,185.35000000000002,12.5,25.0,0.0,0.6,CP II E 40,7 dias úmida / 56 dias ar 50% umidade,Laboratório,SP,Sudeste,0.0,12 h,0.5,12,0.0,estabilidade
93,0.55,337,185.35000000000002,12.5,25.0,0.0,0.6,CP II E 40,7 dias úmida / 56 dias ar 50% umidade,Laboratório,SP,Sudeste,30.0,1 dia,1.0,24,30.0,expansao
93,0.55,337,185.35000000000002,12.5,25.0,0.0,0.6,CP II E 40,7 dias úmida / 56 dias ar 50% umidade,Laboratório,SP,Sudeste,70.0,3 dias,3.0,72,70.0,expansao
93,0.55,337,185.35000000000002,12.5,25.0,0.0,0.6,CP II E 40,7 dias úmida / 56 dias ar 50% umidade,Laboratório,SP,Sudeste,100.0,7 dias,7.0,168,100.0,expansao
93,0.55,337,185.35000000000002,12.5,25.0,0.0,0.6,CP II E 40,7 dias úmida / 56 dias ar 50% umidade,Laboratório,SP,Sudeste,-70.0,14 dias,14.0,336,70.0,retracao
93,0.55,337,185.35000000000002,12.5,25.0,0.0,0.6,CP II E 40,7 dias úmida / 56 dias ar 50% umidade,Laboratório,SP,Sudeste,-170.0,28 dias,28.0,672,170.0,retracao
93,0.55,337,185.35000000000002,12.5,25.0,0.0,0.6,CP II E 40,7 dias úmida / 56 dias ar 50% umidade,Laboratório,SP,Sudeste,-300.0,56 dias,56.0,1344,300.0,retracao
94,0.51,336,171.36,0.0,0.0,5.5,0.6,Não informado,7 dias úmida / 56 dias ar 50% umidade,Não informado,SE,Nordeste,0.0,12 h,0.5,12,0.0,estabilidade
94,0.51,336,171.36,0.0,0.0,5.5,0.6,Não informado,7 dias úmida / 56 dias ar 50% umidade,Não informado,SE,Nordeste,-50.0,1 dia,1.0,24,50.0,retracao
94,0.51,336,171.36,0.0,0.0,5.5,0.6,Não informado,7 dias úmida / 56 dias ar 50% umidade,Não informado,SE,Nordeste,-100.0,3 dias,3.0,72,100.0,retracao
94,0.51,336,171.36,0.0,0.0,5.5,0.6,Não informado,7 dias úmida / 56 dias ar 50% umidade,Não informado,SE,Nordeste,-160.0,7 dias,7.0,168,160.0,retracao
94,0.51,336,171.36,0.0,0.0,5.5,0.6,Não informado,7 dias úmida / 56 dias ar 50% umidade,Não informado,SE,Nordeste,-260.0,14 dias,14.0,336,260.0,retracao
94,0.51,336,171.36,0.0,0.0,5.5,0.6,Não informado,7 dias úmida / 56 dias ar 50% umidade,Não informado,SE,Nordeste,-340.0,28 dias,28.0,672,340.0,retracao
94,0.51,336,171.36,0.0,0.0,5.5,0.6,Não informado,7 dias úmida / 56 dias ar 50% umidade,Não informado,SE,Nordeste,-440.0,56 dias,56.0,1344,440.0,retracao
95,0.55,336,184.8,15.0,25.0,6.0,0.6,CP V ARI,Não informado,Não informado,SP,Sudeste,0.0,12 h,0.5,12,0.0,estabilidade
95,0.55,336,184.8,15.0,25.0,6.0,0.6,CP V ARI,Não informado,Não informado,SP,Sudeste,20.0,1 dia,1.0,24,20.0,expansao
95,0.55,336,184.8,15.0,25.0,6.0,0.6,CP V ARI,Não informado,Não informado,SP,Sudeste,80.0,3 dias,3.0,72,80.0,expansao
95,0.55,336,184.8,15.0,25.0,6.0,0.6,CP V ARI,Não informado,Não informado,SP,Sudeste,120.0,7 dias,7.0,168,120.0,expansao
95,0.55,336,184.8,15.0,25.0,6.0,0.6,CP V ARI,Não informado,Não informado,SP,Sudeste,-20.0,14 dias,14.0,336,20.0,retracao
95,0.55,336,184.8,15.0,25.0,6.0,0.6,CP V ARI,Não informado,Não informado,SP,Sudeste,-120.0,28 dias,28.0,672,120.0,retracao
95,0.55,336,184.8,15.0,25.0,6.0,0.6,CP V ARI,Não informado,Não informado,SP,Sudeste,-300.0,56 dias,56.0,1344,300.0,retracao
96,0.528,360,190.08,10.0,0.0,0.0,0.6,CP II F 32 RS,7 dias úmida / 56 dias ar 50% umidade,Não informado,AM,Norte,0.0,12 h,0.5,12,0.0,estabilidade
96,0.528,360,190.08,10.0,0.0,0.0,0.6,CP II F 32 RS,7 dias úmida / 56 dias ar 50% umidade,Não informado,AM,Norte,90.0,1 dia,1.0,24,90.0,expansao
96,0.528,360,190.08,10.0,0.0,0.0,0.6,CP II F 32 RS,7 dias úmida / 56 dias ar 50% umidade,Não informado,AM,Norte,140.0,3 dias,3.0,72,140.0,expansao
96,0.528,360,190.08,10.0,0.0,0.0,0.6,CP II F 32 RS,7 dias úmida / 56 dias ar 50% umidade,Não informado,AM,Norte,160.0,7 dias,7.0,168,160.0,expansao
96,0.528,360,190.08,10.0,0.0,0.0,0.6,CP II F 32 RS,7 dias úmida / 56 dias ar 50% umidade,Não informado,AM,Norte,-50.0,14 dias,14.0,336,50.0,retracao
96,0.528,360,190.08,10.0,0.0,0.0,0.6,CP II F 32 RS,7 dias úmida / 56 dias ar 50% umidade,Não informado,AM,Norte,-160.0,28 dias,28.0,672,160.0,retracao
96,0.528,360,190.08,10.0,0.0,0.0,0.6,CP II F 32 RS,7 dias úmida / 56 dias ar 50% umidade,Não informado,AM,Norte,-290.0,56 dias,56.0,1344,290.0,retracao
97,0.47,370,173.89999999999998,12.5,0.0,5.625,0.6,CP V ARI RS,7 dias úmida / 56 dias ar 50% umidade,Não informado,RJ,Sudeste,0.0,12 h,0.5,12,0.0,estabilidade
97,0.47,370,173.89999999999998,12.5,0.0,5.625,0.6,CP V ARI RS,7 dias úmida / 56 dias ar 50% umidade,Não informado,RJ,Sudeste,80.0,1 dia,1.0,24,80.0,expansao
97,0.47,370,173.89999999999998,12.5,0.0,5.625,0.6,CP V ARI RS,7 dias úmida / 56 dias ar 50% umidade,Não informado,RJ,Sudeste,-50.0,3 dias,3.0,72,50.0,retracao
97,0.47,370,173.89999999999998,12.5,0.0,5.625,0.6,CP V ARI RS,7 dias úmida / 56 dias ar 50% umidade,Não informado,RJ,Sudeste,-100.0,7 dias,7.0,168,100.0,retracao
97,0.47,370,173.89999999999998,12.5,0.0,5.625,0.6,CP V ARI RS,7 dias úmida / 56 dias ar 50% umidade,Não informado,RJ,Sudeste,-170.0,14 dias,14.0,336,170.0,retracao
97,0.47,370,173.89999999999998,12.5,0.0,5.625,0.6,CP V ARI RS,7 dias úmida / 56 dias ar 50% umidade,Não informado,RJ,Sudeste,-230.0,28 dias,28.0,672,230.0,retracao
97,0.47,370,173.89999999999998,12.5,0.0,5.625,0.6,CP V ARI RS,7 dias úmida / 56 dias ar 50% umidade,Não informado,RJ,Sudeste,-290.0,56 dias,56.0,1344,290.0,retracao
98,0.52,370,192.4,0.0,0.0,0.0,0.6,CP III RS,7 dias úmida / 56 dias ar 50% umidade,Não informado,RJ,Sudeste,0.0,12 h,0.5,12,0.0,estabilidade
98,0.52,370,192.4,0.0,0.0,0.0,0.6,CP III RS,7 dias úmida / 56 dias ar 50% umidade,Não informado,RJ,Sudeste,-50.0,1 dia,1.0,24,50.0,retracao
98,0.52,370,192.4,0.0,0.0,0.0,0.6,CP III RS,7 dias úmida / 56 dias ar 50% umidade,Não informado,RJ,Sudeste,-120.0,3 dias,3.0,72,120.0,retracao
98,0.52,370,192.4,0.0,0.0,0.0,0.6,CP III RS,7 dias úmida / 56 dias ar 50% umidade,Não informado,RJ,Sudeste,-180.0,7 dias,7.0,168,180.0,retracao
98,0.52,370,192.4,0.0,0.0,0.0,0.6,CP III RS,7 dias úmida / 56 dias ar 50% umidade,Não informado,RJ,Sudeste,-220.0,14 dias,14.0,336,220.0,retracao
98,0.52,370,192.4,0.0,0.0,0.0,0.6,CP III RS,7 dias úmida / 56 dias ar 50% umidade,Não informado,RJ,Sudeste,-350.0,28 dias,28.0,672,350.0,retracao
98,0.52,370,192.4,0.0,0.0,0.0,0.6,CP III RS,7 dias úmida / 56 dias ar 50% umidade,Não informado,RJ,Sudeste,-440.0,56 dias,56.0,1344,440.0,retracao
99,0.51,350,178.5,15.0,0.0,5.5,0.6,CP II F 40,7 dias úmida / 56 dias ar 50% umidade,Não informado,SP,Sudeste,0.0,12 h,0.5,12,0.0,estabilidade
99,0.51,350,178.5,15.0,0.0,5.5,0.6,CP II F 40,7 dias úmida / 56 dias ar 50% umidade,Não informado,SP,Sudeste,40.0,1 dia,1.0,24,40.0,expansao
99,0.51,350,178.5,15.0,0.0,5.5,0.6,CP II F 40,7 dias úmida / 56 dias ar 50% umidade,Não informado,SP,Sudeste,80.0,3 dias,3.0,72,80.0,expansao
99,0.51,350,178.5,15.0,0.0,5.5,0.6,CP II F 40,7 dias úmida / 56 dias ar 50% umidade,Não informado,SP,Sudeste,130.0,7 dias,7.0,168,130.0,expansao
99,0.51,350,178.5,15.0,0.0,5.5,0.6,CP II F 40,7 dias úmida / 56 dias ar 50% umidade,Não informado,SP,Sudeste,-60.0,14 dias,14.0,336,60.0,retracao
99,0.51,350,178.5,15.0,0.0,5.5,0.6,CP II F 40,7 dias úmida / 56 dias ar 50% umidade,Não informado,SP,Sudeste,-170.0,28 dias,28.0,672,170.0,retracao
99,0.51,350,178.5,15.0,0.0,5.5,0.6,CP II F 40,7 dias úmida / 56 dias ar 50% umidade,Não informado,SP,Sudeste,-290.0,56 dias,56.0,1344,290.0,retracao
100,0.5,380,190.0,0.0,0.0,5.0,0.6,CP V ARI,7 dias úmida / 56 dias ar 50% umidade,Laboratório,DF,Centro Oeste,0.0,12 h,0.5,12,0.0,estabilidade
100,0.5,380,190.0,0.0,0.0,5.0,0.6,CP V ARI,7 dias úmida / 56 dias ar 50% umidade,Laboratório,DF,Centro Oeste,-40.0,1 dia,1.0,24,40.0,retracao
100,0.5,380,190.0,0.0,0.0,5.0,0.6,CP V ARI,7 dias úmida / 56 dias ar 50% umidade,Laboratório,DF,Centro Oeste,-70.0,3 dias,3.0,72,70.0,retracao
100,0.5,380,190.0,0.0,0.0,5.0,0.6,CP V ARI,7 dias úmida / 56 dias ar 50% umidade,Laboratório,DF,Centro Oeste,-120.0,7 dias,7.0,168,120.0,retracao
100,0.5,380,190.0,0.0,0.0,5.0,0.6,CP V ARI,7 dias úmida / 56 dias ar 50% umidade,Laboratório,DF,Centro Oeste,-210.0,14 dias,14.0,336,210.0,retracao
100,0.5,380,190.0,0.0,0.0,5.0,0.6,CP V ARI,7 dias úmida / 56 dias ar 50% umidade,Laboratório,DF,Centro Oeste,-330.0,28 dias,28.0,672,330.0,retracao
100,0.5,380,190.0,0.0,0.0,5.0,0.6,CP V ARI,7 dias úmida / 56 dias ar 50% umidade,Laboratório,DF,Centro Oeste,-440.0,56 dias,56.0,1344,440.0,retracao
101,0.55,336,184.8,15.0,0.0,5.5,0.6,CP II E 40,7 dias úmida / 56 dias ar 50% umidade,Não informado,SP,Sudeste,0.0,12 h,0.5,12,0.0,estabilidade
101,0.55,336,184.8,15.0,0.0,5.5,0.6,CP II E 40,7 dias úmida / 56 dias ar 50% umidade,Não informado,SP,Sudeste,50.0,1 dia,1.0,24,50.0,expansao
101,0.55,336,184.8,15.0,0.0,5.5,0.6,CP II E 40,7 dias úmida / 56 dias ar 50% umidade,Não informado,SP,Sudeste,100.0,3 dias,3.0,72,100.0,expansao
101,0.55,336,184.8,15.0,0.0,5.5,0.6,CP II E 40,7 dias úmida / 56 dias ar 50% umidade,Não informado,SP,Sudeste,160.0,7 dias,7.0,168,160.0,expansao
101,0.55,336,184.8,15.0,0.0,5.5,0.6,CP II E 40,7 dias úmida / 56 dias ar 50% umidade,Não informado,SP,Sudeste,10.0,14 dias,14.0,336,10.0,expansao
101,0.55,336,184.8,15.0,0.0,5.5,0.6,CP II E 40,7 dias úmida / 56 dias ar 50% umidade,Não informado,SP,Sudeste,-130.0,28 dias,28.0,672,130.0,retracao
101,0.55,336,184.8,15.0,0.0,5.5,0.6,CP II E 40,7 dias úmida / 56 dias ar 50% umidade,Não informado,SP,Sudeste,-290.0,56 dias,56.0,1344,290.0,retracao
102,0.52,356,185.12,15.0,0.0,0.0,0.6,CP II E 40,7 dias úmida / 56 dias ar 50% umidade,Não informado,SP,Sudeste,0.0,12 h,0.5,12,0.0,estabilidade
102,0.52,356,185.12,15.0,0.0,0.0,0.6,CP II E 40,7 dias úmida / 56 dias ar 50% umidade,Não informado,SP,Sudeste,60.0,1 dia,1.0,24,60.0,expansao
102,0.52,356,185.12,15.0,0.0,0.0,0.6,CP II E 40,7 dias úmida / 56 dias ar 50% umidade,Não informado,SP,Sudeste,110.0,3 dias,3.0,72,110.0,expansao
102,0.52,356,185.12,15.0,0.0,0.0,0.6,CP II E 40,7 dias úmida / 56 dias ar 50% umidade,Não informado,SP,Sudeste,160.0,7 dias,7.0,168,160.0,expansao
102,0.52,356,185.12,15.0,0.0,0.0,0.6,CP II E 40,7 dias úmida / 56 dias ar 50% umidade,Não informado,SP,Sudeste,10.0,14 dias,14.0,336,10.0,expansao
102,0.52,356,185.12,15.0,0.0,0.0,0.6,CP II E 40,7 dias úmida / 56 dias ar 50% umidade,Não informado,SP,Sudeste,-140.0,28 dias,28.0,672,140.0,retracao
102,0.52,356,185.12,15.0,0.0,0.0,0.6,CP II E 40,7 dias úmida / 56 dias ar 50% umidade,Não informado,SP,Sudeste,-290.0,56 dias,56.0,1344,290.0,retracao
103,0.51,412,210.12,0.0,0.0,0.0,0.0,CP II F 40,7 dias úmida / 56 dias ar 50% umidade,Não informado,PE,Nordeste,0.0,12 h,0.5,12,0.0,estabilidade
103,0.51,412,210.12,0.0,0.0,0.0,0.0,CP II F 40,7 dias úmida / 56 dias ar 50% umidade,Não informado,PE,Nordeste,-60.0,1 dia,1.0,24,60.0,retracao
103,0.51,412,210.12,0.0,0.0,0.0,0.0,CP II F 40,7 dias úmida / 56 dias ar 50% umidade,Não informado,PE,Nordeste,-120.0,3 dias,3.0,72,120.0,retracao
103,0.51,412,210.12,0.0,0.0,0.0,0.0,CP II F 40,7 dias úmida / 56 dias ar 50% umidade,Não informado,PE,Nordeste,-160.0,7 dias,7.0,168,160.0,retracao
103,0.51,412,210.12,0.0,0.0,0.0,0.0,CP II F 40,7 dias úmida / 56 dias ar 50% umidade,Não informado,PE,Nordeste,-260.0,14 dias,14.0,336,260.0,retracao
103,0.51,412,210.12,0.0,0.0,0.0,0.0,CP II F 40,7 dias úmida / 56 dias ar 50% umidade,Não informado,PE,Nordeste,-350.0,28 dias,28.0,672,350.0,retracao
103,0.51,412,210.12,0.0,0.0,0.0,0.0,CP II F 40,7 dias úmida / 56 dias ar 50% umidade,Não informado,PE,Nordeste,-430.0,56 dias,56.0,1344,430.0,retracao
104,0.51,336,171.36,15.0,0.0,5.5,0.6,Não informado,7 dias úmida / 56 dias ar 50% umidade,Não informado,SE,Nordeste,0.0,12 h,0.5,12,0.0,estabilidade
104,0.51,336,171.36,15.0,0.0,5.5,0.6,Não informado,7 dias úmida / 56 dias ar 50% umidade,Não informado,SE,Nordeste,50.0,1 dia,1.0,24,50.0,expansao
104,0.51,336,171.36,15.0,0.0,5.5,0.6,Não informado,7 dias úmida / 56 dias ar 50% umidade,Não informado,SE,Nordeste,80.0,3 dias,3.0,72,80.0,expansao
104,0.51,336,171.36,15.0,0.0,5.5,0.6,Não informado,7 dias úmida / 56 dias ar 50% umidade,Não informado,SE,Nordeste,110.0,7 dias,7.0,168,110.0,expansao
104,0.51,336,171.36,15.0,0.0,5.5,0.6,Não informado,7 dias úmida / 56 dias ar 50% umidade,Não informado,SE,Nordeste,-30.0,14 dias,14.0,336,30.0,retracao
104,0.51,336,171.36,15.0,0.0,5.5,0.6,Não informado,7 dias úmida / 56 dias ar 50% umidade,Não informado,SE,Nordeste,-150.0,28 dias,28.0,672,150.0,retracao
104,0.51,336,171.36,15.0,0.0,5.5,0.6,Não informado,7 dias úmida / 56 dias ar 50% umidade,Não informado,SE,Nordeste,-290.0,56 dias,56.0,1344,290.0,retracao
105,0.53,360,190.8,12.5,0.0,0.0,0.6,CP V ARI,7 dias úmida / 56 dias ar 50% umidade,Não informado,DF,Centro Oeste,0.0,12 h,0.5,12,0.0,estabilidade
105,0.53,360,190.8,12.5,0.0,0.0,0.6,CP V ARI,7 dias úmida / 56 dias ar 50% umidade,Não informado,DF,Centro Oeste,30.0,1 dia,1.0,24,30.0,expansao
105,0.53,360,190.8,12.5,0.0,0.0,0.6,CP V ARI,7 dias úmida / 56 dias ar 50% umidade,Não informado,DF,Centro Oeste,90.0,3 dias,3.0,72,90.0,expansao
105,0.53,360,190.8,12.5,0.0,0.0,0.6,CP V ARI,7 dias úmida / 56 dias ar 50% umidade,Não informado,DF,Centro Oeste,110.0,7 dias,7.0,168,110.0,expansao
105,0.53,360,190.8,12.5,0.0,0.0,0.6,CP V ARI,7 dias úmida / 56 dias ar 50% umidade,Não informado,DF,Centro Oeste,-30.0,14 dias,14.0,336,30.0,retracao
105,0.53,360,190.8,12.5,0.0,0.0,0.6,CP V ARI,7 dias úmida / 56 dias ar 50% umidade,Não informado,DF,Centro Oeste,-130.0,28 dias,28.0,672,130.0,retracao
105,0.53,360,190.8,12.5,0.0,0.0,0.6,CP V ARI,7 dias úmida / 56 dias ar 50% umidade,Não informado,DF,Centro Oeste,-290.0,56 dias,56.0,1344,290.0,retracao
106,0.6,339,203.4,0.0,25.0,0.0,0.6,CP II E 40,7 dias úmida / 56 dias ar 50% umidade,Laboratório,SP,Sudeste,0.0,12 h,0.5,12,0.0,estabilidade
106,0.6,339,203.4,0.0,25.0,0.0,0.6,CP II E 40,7 dias úmida / 56 dias ar 50% umidade,Laboratório,SP,Sudeste,-50.0,1 dia,1.0,24,50.0,retracao
106,0.6,339,203.4,0.0,25.0,0.0,0.6,CP II E 40,7 dias úmida / 56 dias ar 50% umidade,Laboratório,SP,Sudeste,-90.0,3 dias,3.0,72,90.0,retracao
106,0.6,339,203.4,0.0,25.0,0.0,0.6,CP II E 40,7 dias úmida / 56 dias ar 50% umidade,Laboratório,SP,Sudeste,-170.0,7 dias,7.0,168,170.0,retracao
106,0.6,339,203.4,0.0,25.0,0.0,0.6,CP II E 40,7 dias úmida / 56 dias ar 50% umidade,Laboratório,SP,Sudeste,-240.0,14 dias,14.0,336,240.0,retracao
106,0.6,339,203.4,0.0,25.0,0.0,0.6,CP II E 40,7 dias úmida / 56 dias ar 50% umidade,Laboratório,SP,Sudeste,-360.0,28 dias,28.0,672,360.0,retracao
106,0.6,339,203.4,0.0,25.0,0.0,0.6,CP II E 40,7 dias úmida / 56 dias ar 50% umidade,Laboratório,SP,Sudeste,-430.0,56 dias,56.0,1344,430.0,retracao
107,0.62,325,201.5,8.0,0.0,0.0,0.3,CP V ARI,7 dias úmida / 56 dias ar 50% umidade,Laboratório,SP,Sudeste,0.0,12 h,0.5,12,0.0,estabilidade
107,0.62,325,201.5,8.0,0.0,0.0,0.3,CP V ARI,7 dias úmida / 56 dias ar 50% umidade,Laboratório,SP,Sudeste,20.0,1 dia,1.0,24,20.0,expansao
107,0.62,325,201.5,8.0,0.0,0.0,0.3,CP V ARI,7 dias úmida / 56 dias ar 50% umidade,Laboratório,SP,Sudeste,50.0,3 dias,3.0,72,50.0,expansao
107,0.62,325,201.5,8.0,0.0,0.0,0.3,CP V ARI,7 dias úmida / 56 dias ar 50% umidade,Laboratório,SP,Sudeste,80.0,7 dias,7.0,168,80.0,expansao
107,0.62,325,201.5,8.0,0.0,0.0,0.3,CP V ARI,7 dias úmida / 56 dias ar 50% umidade,Laboratório,SP,Sudeste,-50.0,14 dias,14.0,336,50.0,retracao
107,0.62,325,201.5,8.0,0.0,0.0,0.3,CP V ARI,7 dias úmida / 56 dias ar 50% umidade,Laboratório,SP,Sudeste,-150.0,28 dias,28.0,672,150.0,retracao
107,0.62,325,201.5,8.0,0.0,0.0,0.3,CP V ARI,7 dias úmida / 56 dias ar 50% umidade,Laboratório,SP,Sudeste,-360.0,56 dias,56.0,1344,360.0,retracao
108,0.52,356,185.12,15.0,0.0,0.0,0.6,CP II E 40,7 dias úmida / 56 dias ar 50% umidade,Não informado,PB,Nordeste,0.0,12 h,0.5,12,0.0,estabilidade
108,0.52,356,185.12,15.0,0.0,0.0,0.6,CP II E 40,7 dias úmida / 56 dias ar 50% umidade,Não informado,PB,Nordeste,60.0,1 dia,1.0,24,60.0,expansao
108,0.52,356,185.12,15.0,0.0,0.0,0.6,CP II E 40,7 dias úmida / 56 dias ar 50% umidade,Não informado,PB,Nordeste,110.0,3 dias,3.0,72,110.0,expansao
108,0.52,356,185.12,15.0,0.0,0.0,0.6,CP II E 40,7 dias úmida / 56 dias ar 50% umidade,Não informado,PB,Nordeste,160.0,7 dias,7.0,168,160.0,expansao
108,0.52,356,185.12,15.0,0.0,0.0,0.6,CP II E 40,7 dias úmida / 56 dias ar 50% umidade,Não informado,PB,Nordeste,10.0,14 dias,14.0,336,10.0,expansao
108,0.52,356,185.12,15.0,0.0,0.0,0.6,CP II E 40,7 dias úmida / 56 dias ar 50% umidade,Não informado,PB,Nordeste,-140.0,28 dias,28.0,672,140.0,retracao
108,0.52,356,185.12,15.0,0.0,0.0,0.6,CP II E 40,7 dias úmida / 56 dias ar 50% umidade,Não informado,PB,Nordeste,-290.0,56 dias,56.0,1344,290.0,retracao
109,0.55,337,185.35000000000002,0.0,0.0,5.5,0.6,CP V ARI RS,7 dias úmida / 56 dias ar 50% umidade,Não informado,SP,Sudeste,0.0,12 h,0.5,12,0.0,estabilidade
109,0.55,337,185.35000000000002,0.0,0.0,5.5,0.6,CP V ARI RS,7 dias úmida / 56 dias ar 50% umidade,Não informado,SP,Sudeste,-70.0,1 dia,1.0,24,70.0,retracao
109,0.55,337,185.35000000000002,0.0,0.0,5.5,0.6,CP V ARI RS,7 dias úmida / 56 dias ar 50% umidade,Não informado,SP,Sudeste,-110.0,3 dias,3.0,72,110.0,retracao
109,0.55,337,185.35000000000002,0.0,0.0,5.5,0.6,CP V ARI RS,7 dias úmida / 56 dias ar 50% umidade,Não informado,SP,Sudeste,-180.0,7 dias,7.0,168,180.0,retracao
109,0.55,337,185.35000000000002,0.0,0.0,5.5,0.6,CP V ARI RS,7 dias úmida / 56 dias ar 50% umidade,Não informado,SP,Sudeste,-260.0,14 dias,14.0,336,260.0,retracao
109,0.55,337,185.35000000000002,0.0,0.0,5.5,0.6,CP V ARI RS,7 dias úmida / 56 dias ar 50% umidade,Não informado,SP,Sudeste,-340.0,28 dias,28.0,672,340.0,retracao
109,0.55,337,185.35000000000002,0.0,0.0,5.5,0.6,CP V ARI RS,7 dias úmida / 56 dias ar 50% umidade,Não informado,SP,Sudeste,-430.0,56 dias,56.0,1344,430.0,retracao
110,0.61,330,201.29999999999998,8.0,0.0,0.0,0.3,CP V ARI,7 dias úmida / 56 dias ar 50% umidade,Laboratório,SP,Sudeste,0.0,12 h,0.5,12,0.0,estabilidade
110,0.61,330,201.29999999999998,8.0,0.0,0.0,0.3,CP V ARI,7 dias úmida / 56 dias ar 50% umidade,Laboratório,SP,Sudeste,10.0,1 dia,1.0,24,10.0,expansao
110,0.61,330,201.29999999999998,8.0,0.0,0.0,0.3,CP V ARI,7 dias úmida / 56 dias ar 50% umidade,Laboratório,SP,Sudeste,30.0,3 dias,3.0,72,30.0,expansao
110,0.61,330,201.29999999999998,8.0,0.0,0.0,0.3,CP V ARI,7 dias úmida / 56 dias ar 50% umidade,Laboratório,SP,Sudeste,60.0,7 dias,7.0,168,60.0,expansao
110,0.61,330,201.29999999999998,8.0,0.0,0.0,0.3,CP V ARI,7 dias úmida / 56 dias ar 50% umidade,Laboratório,SP,Sudeste,-50.0,14 dias,14.0,336,50.0,retracao
110,0.61,330,201.29999999999998,8.0,0.0,0.0,0.3,CP V ARI,7 dias úmida / 56 dias ar 50% umidade,Laboratório,SP,Sudeste,-170.0,28 dias,28.0,672,170.0,retracao
110,0.61,330,201.29999999999998,8.0,0.0,0.0,0.3,CP V ARI,7 dias úmida / 56 dias ar 50% umidade,Laboratório,SP,Sudeste,-390.0,56 dias,56.0,1344,390.0,retracao
111,0.55,336,184.8,12.5,0.0,0.0,0.6,CP II E 40 RS,7 dias úmida / 56 dias ar 50% umidade,Não informado,SP,Sudeste,0.0,12 h,0.5,12,0.0,estabilidade
111,0.55,336,184.8,12.5,0.0,0.0,0.6,CP II E 40 RS,7 dias úmida / 56 dias ar 50% umidade,Não informado,SP,Sudeste,50.0,1 dia,1.0,24,50.0,expansao
111,0.55,336,184.8,12.5,0.0,0.0,0.6,CP II E 40 RS,7 dias úmida / 56 dias ar 50% umidade,Não informado,SP,Sudeste,90.0,3 dias,3.0,72,90.0,expansao
111,0.55,336,184.8,12.5,0.0,0.0,0.6,CP II E 40 RS,7 dias úmida / 56 dias ar 50% umidade,Não informado,SP,Sudeste,120.0,7 dias,7.0,168,120.0,expansao
111,0.55,336,184.8,12.5,0.0,0.0,0.6,CP II E 40 RS,7 dias úmida / 56 dias ar 50% umidade,Não informado,SP,Sudeste,-20.0,14 dias,14.0,336,20.0,retracao
111,0.55,336,184.8,12.5,0.0,0.0,0.6,CP II E 40 RS,7 dias úmida / 56 dias ar 50% umidade,Não informado,SP,Sudeste,-120.0,28 dias,28.0,672,120.0,retracao
111,0.55,336,184.8,12.5,0.0,0.0,0.6,CP II E 40 RS,7 dias úmida / 56 dias ar 50% umidade,Não informado,SP,Sudeste,-290.0,56 dias,56.0,1344,290.0,retracao
112,0.56,340,190.4,0.0,0.0,0.0,0.6,CP II E,7 dias úmida / 56 dias ar 50% umidade,Não informado,PA,Norte,0.0,12 h,0.5,12,0.0,estabilidade
112,0.56,340,190.4,0.0,0.0,0.0,0.6,CP II E,7 dias úmida / 56 dias ar 50% umidade,Não informado,PA,Norte,-50.0,1 dia,1.0,24,50.0,retracao
112,0.56,340,190.4,0.0,0.0,0.0,0.6,CP II E,7 dias úmida / 56 dias ar 50% umidade,Não informado,PA,Norte,-100.0,3 dias,3.0,72,100.0,retracao
112,0.56,340,190.4,0.0,0.0,0.0,0.6,CP II E,7 dias úmida / 56 dias ar 50% umidade,Não informado,PA,Norte,-140.0,7 dias,7.0,168,140.0,retracao
112,0.56,340,190.4,0.0,0.0,0.0,0.6,CP II E,7 dias úmida / 56 dias ar 50% umidade,Não informado,PA,Norte,-200.0,14 dias,14.0,336,200.0,retracao
112,0.56,340,190.4,0.0,0.0,0.0,0.6,CP II E,7 dias úmida / 56 dias ar 50% umidade,Não informado,PA,Norte,-280.0,28 dias,28.0,672,280.0,retracao
112,0.56,340,190.4,0.0,0.0,0.0,0.6,CP II E,7 dias úmida / 56 dias ar 50% umidade,Não informado,PA,Norte,-430.0,56 dias,56.0,1344,430.0,retracao
113,0.55,336,184.8,15.0,0.0,5.5,0.6,CP V ARI RS,7 dias úmida / 56 dias ar 50% umidade,Não informado,SP,Sudeste,0.0,12 h,0.5,12,0.0,estabilidade
113,0.55,336,184.8,15.0,0.0,5.5,0.6,CP V ARI RS,7 dias úmida / 56 dias ar 50% umidade,Não informado,SP,Sudeste,60.0,1 dia,1.0,24,60.0,expansao
113,0.55,336,184.8,15.0,0.0,5.5,0.6,CP V ARI RS,7 dias úmida / 56 dias ar 50% umidade,Não informado,SP,Sudeste,110.0,3 dias,3.0,72,110.0,expansao
113,0.55,336,184.8,15.0,0.0,5.5,0.6,CP V ARI RS,7 dias úmida / 56 dias ar 50% umidade,Não informado,SP,Sudeste,160.0,7 dias,7.0,168,160.0,expansao
113,0.55,336,184.8,15.0,0.0,5.5,0.6,CP V ARI RS,7 dias úmida / 56 dias ar 50% umidade,Não informado,SP,Sudeste,0.0,14 dias,14.0,336,0.0,estabilidade
113,0.55,336,184.8,15.0,0.0,5.5,0.6,CP V ARI RS,7 dias úmida / 56 dias ar 50% umidade,Não informado,SP,Sudeste,-180.0,28 dias,28.0,672,180.0,retracao
113,0.55,336,184.8,15.0,0.0,5.5,0.6,CP V ARI RS,7 dias úmida / 56 dias ar 50% umidade,Não informado,SP,Sudeste,-290.0,56 dias,56.0,1344,290.0,retracao
114,0.51,350,178.5,0.0,0.0,5.5,0.6,CP II F 40,7 dias úmida / 56 dias ar 50% umidade,Não informado,SP,Sudeste,0.0,12 h,0.5,12,0.0,estabilidade
114,0.51,350,178.5,0.0,0.0,5.5,0.6,CP II F 40,7 dias úmida / 56 dias ar 50% umidade,Não informado,SP,Sudeste,-40.0,1 dia,1.0,24,40.0,retracao
114,0.51,350,178.5,0.0,0.0,5.5,0.6,CP II F 40,7 dias úmida / 56 dias ar 50% umidade,Não informado,SP,Sudeste,-80.0,3 dias,3.0,72,80.0,retracao
114,0.51,350,178.5,0.0,0.0,5.5,0.6,CP II F 40,7 dias úmida / 56 dias ar 50% umidade,Não informado,SP,Sudeste,-150.0,7 dias,7.0,168,150.0,retracao
114,0.51,350,178.5,0.0,0.0,5.5,0.6,CP II F 40,7 dias úmida / 56 dias ar 50% umidade,Não informado,SP,Sudeste,-230.0,14 dias,14.0,336,230.0,retracao
114,0.51,350,178.5,0.0,0.0,5.5,0.6,CP II F 40,7 dias úmida / 56 dias ar 50% umidade,Não informado,SP,Sudeste,-310.0,28 dias,28.0,672,310.0,retracao
114,0.51,350,178.5,0.0,0.0,5.5,0.6,CP II F 40,7 dias úmida / 56 dias ar 50% umidade,Não informado,SP,Sudeste,-430.0,56 dias,56.0,1344,430.0,retracao
115,0.54,343,185.22,15.0,0.0,5.5,0.6,CP II E 40,7 dias úmida / 56 dias ar 50% umidade,Não informado,SP ,Sudeste,0.0,12 h,0.5,12,0.0,estabilidade
115,0.54,343,185.22,15.0,0.0,5.5,0.6,CP II E 40,7 dias úmida / 56 dias ar 50% umidade,Não informado,SP ,Sudeste,60.0,1 dia,1.0,24,60.0,expansao
115,0.54,343,185.22,15.0,0.0,5.5,0.6,CP II E 40,7 dias úmida / 56 dias ar 50% umidade,Não informado,SP ,Sudeste,120.0,3 dias,3.0,72,120.0,expansao
115,0.54,343,185.22,15.0,0.0,5.5,0.6,CP II E 40,7 dias úmida / 56 dias ar 50% umidade,Não informado,SP ,Sudeste,150.0,7 dias,7.0,168,150.0,expansao
115,0.54,343,185.22,15.0,0.0,5.5,0.6,CP II E 40,7 dias úmida / 56 dias ar 50% umidade,Não informado,SP ,Sudeste,-10.0,14 dias,14.0,336,10.0,retracao
115,0.54,343,185.22,15.0,0.0,5.5,0.6,CP II E 40,7 dias úmida / 56 dias ar 50% umidade,Não informado,SP ,Sudeste,-130.0,28 dias,28.0,672,130.0,retracao
115,0.54,343,185.22,15.0,0.0,5.5,0.6,CP II E 40,7 dias úmida / 56 dias ar 50% umidade,Não informado,SP ,Sudeste,-290.0,56 dias,56.0,1344,290.0,retracao
