Repository: carmino-dados-artigos/spvd

# Repositório científico — variação dimensional longitudinal

Este repositório organiza os dados, scripts, resultados e o site complementar da pesquisa sobre predição da variação dimensional de concretos com macrofibras e aditivos compensadores de retração.

## GitHub Pages

Configure o GitHub Pages para publicar a partir da branch principal e da pasta `/docs`.

## Visualização ampliada dos resultados

As páginas dos nove experimentos em `docs/experimentos/` incorporam o conteúdo dos relatórios Markdown correspondentes. A página `docs/dados.html` carrega a base longitudinal completa (1.447 registros × 19 colunas) com busca e paginação no navegador.

File: resultados/experimento_02_base_longitudinal/base_longitudinal.csv (part 6 of 6)
amostra_id,wb,cement_consumption,water_consumption,dry_d1,fibra_metalica,macrofibra_pp,microfibra_pp,cement,curing,local_ensaio,estado,regiao,epsilon_t,idade_label,idade_dias,idade_horas,epsilon_abs_t,sinal
192,0.55,332,182.60000000000002,25.0,0.0,0.0,0.6,CP III RS,7 dias úmida / 56 dias ar 50% umidade,Não informado,RJ,Sudeste,420.0,3 dias,3.0,72,420.0,expansao
192,0.55,332,182.60000000000002,25.0,0.0,0.0,0.6,CP III RS,7 dias úmida / 56 dias ar 50% umidade,Não informado,RJ,Sudeste,620.0,7 dias,7.0,168,620.0,expansao
192,0.55,332,182.60000000000002,25.0,0.0,0.0,0.6,CP III RS,7 dias úmida / 56 dias ar 50% umidade,Não informado,RJ,Sudeste,440.0,14 dias,14.0,336,440.0,expansao
192,0.55,332,182.60000000000002,25.0,0.0,0.0,0.6,CP III RS,7 dias úmida / 56 dias ar 50% umidade,Não informado,RJ,Sudeste,270.0,28 dias,28.0,672,270.0,expansao
192,0.55,332,182.60000000000002,25.0,0.0,0.0,0.6,CP III RS,7 dias úmida / 56 dias ar 50% umidade,Não informado,RJ,Sudeste,140.0,56 dias,56.0,1344,140.0,expansao
193,0.55,332,182.60000000000002,30.0,,0.0,0.6,CP III RS,7 dias úmida / 56 dias ar 50% umidade,Não informado,RJ,Sudeste,0.0,12 h,0.5,12,0.0,estabilidade
193,0.55,332,182.60000000000002,30.0,,0.0,0.6,CP III RS,7 dias úmida / 56 dias ar 50% umidade,Não informado,RJ,Sudeste,160.0,1 dia,1.0,24,160.0,expansao
193,0.55,332,182.60000000000002,30.0,,0.0,0.6,CP III RS,7 dias úmida / 56 dias ar 50% umidade,Não informado,RJ,Sudeste,380.0,3 dias,3.0,72,380.0,expansao
193,0.55,332,182.60000000000002,30.0,,0.0,0.6,CP III RS,7 dias úmida / 56 dias ar 50% umidade,Não informado,RJ,Sudeste,760.0,7 dias,7.0,168,760.0,expansao
193,0.55,332,182.60000000000002,30.0,,0.0,0.6,CP III RS,7 dias úmida / 56 dias ar 50% umidade,Não informado,RJ,Sudeste,610.0,14 dias,14.0,336,610.0,expansao
193,0.55,332,182.60000000000002,30.0,,0.0,0.6,CP III RS,7 dias úmida / 56 dias ar 50% umidade,Não informado,RJ,Sudeste,370.0,28 dias,28.0,672,370.0,expansao
193,0.55,332,182.60000000000002,30.0,,0.0,0.6,CP III RS,7 dias úmida / 56 dias ar 50% umidade,Não informado,RJ,Sudeste,70.0,56 dias,56.0,1344,70.0,expansao
194,0.55,332,182.60000000000002,30.0,0.0,0.0,0.6,CP III RS,7 dias úmida / 56 dias ar 50% umidade,Não informado,RJ,Sudeste,0.0,12 h,0.5,12,0.0,estabilidade
194,0.55,332,182.60000000000002,30.0,0.0,0.0,0.6,CP III RS,7 dias úmida / 56 dias ar 50% umidade,Não informado,RJ,Sudeste,220.0,1 dia,1.0,24,220.0,expansao
194,0.55,332,182.60000000000002,30.0,0.0,0.0,0.6,CP III RS,7 dias úmida / 56 dias ar 50% umidade,Não informado,RJ,Sudeste,700.0,3 dias,3.0,72,700.0,expansao
194,0.55,332,182.60000000000002,30.0,0.0,0.0,0.6,CP III RS,7 dias úmida / 56 dias ar 50% umidade,Não informado,RJ,Sudeste,910.0,7 dias,7.0,168,910.0,expansao
194,0.55,332,182.60000000000002,30.0,0.0,0.0,0.6,CP III RS,7 dias úmida / 56 dias ar 50% umidade,Não informado,RJ,Sudeste,720.0,14 dias,14.0,336,720.0,expansao
194,0.55,332,182.60000000000002,30.0,0.0,0.0,0.6,CP III RS,7 dias úmida / 56 dias ar 50% umidade,Não informado,RJ,Sudeste,430.0,28 dias,28.0,672,430.0,expansao
194,0.55,332,182.60000000000002,30.0,0.0,0.0,0.6,CP III RS,7 dias úmida / 56 dias ar 50% umidade,Não informado,RJ,Sudeste,120.0,56 dias,56.0,1344,120.0,expansao
195,0.456,390,177.84,0.0,25.0,5.65,0.0,CP II Z 32,7 dias úmida / 56 dias ar 50% umidade,Laboratório,RS,Sul,0.0,12 h,0.5,12,0.0,estabilidade
195,0.456,390,177.84,0.0,25.0,5.65,0.0,CP II Z 32,7 dias úmida / 56 dias ar 50% umidade,Laboratório,RS,Sul,0.0,1 dia,1.0,24,0.0,estabilidade
195,0.456,390,177.84,0.0,25.0,5.65,0.0,CP II Z 32,7 dias úmida / 56 dias ar 50% umidade,Laboratório,RS,Sul,130.0,3 dias,3.0,72,130.0,expansao
195,0.456,390,177.84,0.0,25.0,5.65,0.0,CP II Z 32,7 dias úmida / 56 dias ar 50% umidade,Laboratório,RS,Sul,140.0,7 dias,7.0,168,140.0,expansao
195,0.456,390,177.84,0.0,25.0,5.65,0.0,CP II Z 32,7 dias úmida / 56 dias ar 50% umidade,Laboratório,RS,Sul,-30.0,14 dias,14.0,336,30.0,retracao
195,0.456,390,177.84,0.0,25.0,5.65,0.0,CP II Z 32,7 dias úmida / 56 dias ar 50% umidade,Laboratório,RS,Sul,-100.0,28 dias,28.0,672,100.0,retracao
195,0.456,390,177.84,0.0,25.0,5.65,0.0,CP II Z 32,7 dias úmida / 56 dias ar 50% umidade,Laboratório,RS,Sul,-230.0,56 dias,56.0,1344,230.0,retracao
196,0.62,311,192.82,10.0,25.0,0.0,0.0,CP II F 40,7 dias úmida / 56 dias ar 50% umidade,Não informado,BA,Nordeste,0.0,12 h,0.5,12,0.0,estabilidade
196,0.62,311,192.82,10.0,25.0,0.0,0.0,CP II F 40,7 dias úmida / 56 dias ar 50% umidade,Não informado,BA,Nordeste,30.0,1 dia,1.0,24,30.0,expansao
196,0.62,311,192.82,10.0,25.0,0.0,0.0,CP II F 40,7 dias úmida / 56 dias ar 50% umidade,Não informado,BA,Nordeste,40.0,3 dias,3.0,72,40.0,expansao
196,0.62,311,192.82,10.0,25.0,0.0,0.0,CP II F 40,7 dias úmida / 56 dias ar 50% umidade,Não informado,BA,Nordeste,60.0,7 dias,7.0,168,60.0,expansao
196,0.62,311,192.82,10.0,25.0,0.0,0.0,CP II F 40,7 dias úmida / 56 dias ar 50% umidade,Não informado,BA,Nordeste,-40.0,14 dias,14.0,336,40.0,retracao
196,0.62,311,192.82,10.0,25.0,0.0,0.0,CP II F 40,7 dias úmida / 56 dias ar 50% umidade,Não informado,BA,Nordeste,-90.0,28 dias,28.0,672,90.0,retracao
196,0.62,311,192.82,10.0,25.0,0.0,0.0,CP II F 40,7 dias úmida / 56 dias ar 50% umidade,Não informado,BA,Nordeste,-200.0,56 dias,56.0,1344,200.0,retracao
197,0.454,390,177.06,0.0,25.0,5.65,0.0,CP II Z 32,7 dias úmida / 56 dias ar 50% umidade,Laboratório,RS,Sul,0.0,12 h,0.5,12,0.0,estabilidade
197,0.454,390,177.06,0.0,25.0,5.65,0.0,CP II Z 32,7 dias úmida / 56 dias ar 50% umidade,Laboratório,RS,Sul,0.0,1 dia,1.0,24,0.0,estabilidade
197,0.454,390,177.06,0.0,25.0,5.65,0.0,CP II Z 32,7 dias úmida / 56 dias ar 50% umidade,Laboratório,RS,Sul,70.0,3 dias,3.0,72,70.0,expansao
197,0.454,390,177.06,0.0,25.0,5.65,0.0,CP II Z 32,7 dias úmida / 56 dias ar 50% umidade,Laboratório,RS,Sul,80.0,7 dias,7.0,168,80.0,expansao
197,0.454,390,177.06,0.0,25.0,5.65,0.0,CP II Z 32,7 dias úmida / 56 dias ar 50% umidade,Laboratório,RS,Sul,-80.0,14 dias,14.0,336,80.0,retracao
197,0.454,390,177.06,0.0,25.0,5.65,0.0,CP II Z 32,7 dias úmida / 56 dias ar 50% umidade,Laboratório,RS,Sul,-150.0,28 dias,28.0,672,150.0,retracao
197,0.454,390,177.06,0.0,25.0,5.65,0.0,CP II Z 32,7 dias úmida / 56 dias ar 50% umidade,Laboratório,RS,Sul,-220.0,56 dias,56.0,1344,220.0,retracao
198,0.456,390,177.84,10.0,25.0,5.65,0.0,CP II Z 32,7 dias úmida / 56 dias ar 50% umidade,Laboratório,RS,Sul,0.0,12 h,0.5,12,0.0,estabilidade
198,0.456,390,177.84,10.0,25.0,5.65,0.0,CP II Z 32,7 dias úmida / 56 dias ar 50% umidade,Laboratório,RS,Sul,0.0,1 dia,1.0,24,0.0,estabilidade
198,0.456,390,177.84,10.0,25.0,5.65,0.0,CP II Z 32,7 dias úmida / 56 dias ar 50% umidade,Laboratório,RS,Sul,160.0,3 dias,3.0,72,160.0,expansao
198,0.456,390,177.84,10.0,25.0,5.65,0.0,CP II Z 32,7 dias úmida / 56 dias ar 50% umidade,Laboratório,RS,Sul,180.0,7 dias,7.0,168,180.0,expansao
198,0.456,390,177.84,10.0,25.0,5.65,0.0,CP II Z 32,7 dias úmida / 56 dias ar 50% umidade,Laboratório,RS,Sul,40.0,14 dias,14.0,336,40.0,expansao
198,0.456,390,177.84,10.0,25.0,5.65,0.0,CP II Z 32,7 dias úmida / 56 dias ar 50% umidade,Laboratório,RS,Sul,-60.0,28 dias,28.0,672,60.0,retracao
198,0.456,390,177.84,10.0,25.0,5.65,0.0,CP II Z 32,7 dias úmida / 56 dias ar 50% umidade,Laboratório,RS,Sul,-130.0,56 dias,56.0,1344,130.0,retracao
199,0.54,355,191.70000000000002,0.0,25.0,0.0,0.6,CP II F 32,7 dias úmida / 56 dias ar 50% umidade,Laboratório,SC,Sul,0.0,12 h,0.5,12,0.0,estabilidade
199,0.54,355,191.70000000000002,0.0,25.0,0.0,0.6,CP II F 32,7 dias úmida / 56 dias ar 50% umidade,Laboratório,SC,Sul,130.0,1 dia,1.0,24,130.0,expansao
199,0.54,355,191.70000000000002,0.0,25.0,0.0,0.6,CP II F 32,7 dias úmida / 56 dias ar 50% umidade,Laboratório,SC,Sul,80.0,3 dias,3.0,72,80.0,expansao
199,0.54,355,191.70000000000002,0.0,25.0,0.0,0.6,CP II F 32,7 dias úmida / 56 dias ar 50% umidade,Laboratório,SC,Sul,30.0,7 dias,7.0,168,30.0,expansao
199,0.54,355,191.70000000000002,0.0,25.0,0.0,0.6,CP II F 32,7 dias úmida / 56 dias ar 50% umidade,Laboratório,SC,Sul,-40.0,14 dias,14.0,336,40.0,retracao
199,0.54,355,191.70000000000002,0.0,25.0,0.0,0.6,CP II F 32,7 dias úmida / 56 dias ar 50% umidade,Laboratório,SC,Sul,-150.0,28 dias,28.0,672,150.0,retracao
199,0.54,355,191.70000000000002,0.0,25.0,0.0,0.6,CP II F 32,7 dias úmida / 56 dias ar 50% umidade,Laboratório,SC,Sul,-200.0,56 dias,56.0,1344,200.0,retracao
200,0.456,390,177.84,12.5,25.0,5.65,0.0,CP II Z 32,7 dias úmida / 56 dias ar 50% umidade,Laboratório,RS,Sul,0.0,12 h,0.5,12,0.0,estabilidade
200,0.456,390,177.84,12.5,25.0,5.65,0.0,CP II Z 32,7 dias úmida / 56 dias ar 50% umidade,Laboratório,RS,Sul,0.0,1 dia,1.0,24,0.0,estabilidade
200,0.456,390,177.84,12.5,25.0,5.65,0.0,CP II Z 32,7 dias úmida / 56 dias ar 50% umidade,Laboratório,RS,Sul,200.0,3 dias,3.0,72,200.0,expansao
200,0.456,390,177.84,12.5,25.0,5.65,0.0,CP II Z 32,7 dias úmida / 56 dias ar 50% umidade,Laboratório,RS,Sul,230.0,7 dias,7.0,168,230.0,expansao
200,0.456,390,177.84,12.5,25.0,5.65,0.0,CP II Z 32,7 dias úmida / 56 dias ar 50% umidade,Laboratório,RS,Sul,100.0,14 dias,14.0,336,100.0,expansao
200,0.456,390,177.84,12.5,25.0,5.65,0.0,CP II Z 32,7 dias úmida / 56 dias ar 50% umidade,Laboratório,RS,Sul,-20.0,28 dias,28.0,672,20.0,retracao
200,0.456,390,177.84,12.5,25.0,5.65,0.0,CP II Z 32,7 dias úmida / 56 dias ar 50% umidade,Laboratório,RS,Sul,-80.0,56 dias,56.0,1344,80.0,retracao
201,0.6,339,203.4,0.0,25.0,0.0,0.6,CP II E 40,7 dias úmida / 56 dias ar 50% umidade,Laboratório,SP,Sudeste,0.0,12 h,0.5,12,0.0,estabilidade
201,0.6,339,203.4,0.0,25.0,0.0,0.6,CP II E 40,7 dias úmida / 56 dias ar 50% umidade,Laboratório,SP,Sudeste,90.0,1 dia,1.0,24,90.0,expansao
201,0.6,339,203.4,0.0,25.0,0.0,0.6,CP II E 40,7 dias úmida / 56 dias ar 50% umidade,Laboratório,SP,Sudeste,150.0,3 dias,3.0,72,150.0,expansao
201,0.6,339,203.4,0.0,25.0,0.0,0.6,CP II E 40,7 dias úmida / 56 dias ar 50% umidade,Laboratório,SP,Sudeste,210.0,7 dias,7.0,168,210.0,expansao
201,0.6,339,203.4,0.0,25.0,0.0,0.6,CP II E 40,7 dias úmida / 56 dias ar 50% umidade,Laboratório,SP,Sudeste,40.0,14 dias,14.0,336,40.0,expansao
201,0.6,339,203.4,0.0,25.0,0.0,0.6,CP II E 40,7 dias úmida / 56 dias ar 50% umidade,Laboratório,SP,Sudeste,-90.0,28 dias,28.0,672,90.0,retracao
201,0.6,339,203.4,0.0,25.0,0.0,0.6,CP II E 40,7 dias úmida / 56 dias ar 50% umidade,Laboratório,SP,Sudeste,-140.0,56 dias,56.0,1344,140.0,retracao
202,0.5,380,190.0,8.0,0.0,5.0,0.6,CP V ARI,7 dias úmida / 56 dias ar 50% umidade,Laboratório,DF,Centro Oeste,0.0,12 h,0.5,12,0.0,estabilidade
202,0.5,380,190.0,8.0,0.0,5.0,0.6,CP V ARI,7 dias úmida / 56 dias ar 50% umidade,Laboratório,DF,Centro Oeste,10.0,1 dia,1.0,24,10.0,expansao
202,0.5,380,190.0,8.0,0.0,5.0,0.6,CP V ARI,7 dias úmida / 56 dias ar 50% umidade,Laboratório,DF,Centro Oeste,30.0,3 dias,3.0,72,30.0,expansao
202,0.5,380,190.0,8.0,0.0,5.0,0.6,CP V ARI,7 dias úmida / 56 dias ar 50% umidade,Laboratório,DF,Centro Oeste,70.0,7 dias,7.0,168,70.0,expansao
202,0.5,380,190.0,8.0,0.0,5.0,0.6,CP V ARI,7 dias úmida / 56 dias ar 50% umidade,Laboratório,DF,Centro Oeste,-80.0,14 dias,14.0,336,80.0,retracao
202,0.5,380,190.0,8.0,0.0,5.0,0.6,CP V ARI,7 dias úmida / 56 dias ar 50% umidade,Laboratório,DF,Centro Oeste,-230.0,28 dias,28.0,672,230.0,retracao
202,0.5,380,190.0,8.0,0.0,5.0,0.6,CP V ARI,7 dias úmida / 56 dias ar 50% umidade,Laboratório,DF,Centro Oeste,-350.0,56 dias,56.0,1344,350.0,retracao
203,0.482,390,187.98,15.0,25.0,5.65,0.0,CP II Z 32,7 dias úmida / 56 dias ar 50% umidade,Laboratório,RS,Sul,0.0,12 h,0.5,12,0.0,estabilidade
203,0.482,390,187.98,15.0,25.0,5.65,0.0,CP II Z 32,7 dias úmida / 56 dias ar 50% umidade,Laboratório,RS,Sul,0.0,1 dia,1.0,24,0.0,estabilidade
203,0.482,390,187.98,15.0,25.0,5.65,0.0,CP II Z 32,7 dias úmida / 56 dias ar 50% umidade,Laboratório,RS,Sul,230.0,3 dias,3.0,72,230.0,expansao
203,0.482,390,187.98,15.0,25.0,5.65,0.0,CP II Z 32,7 dias úmida / 56 dias ar 50% umidade,Laboratório,RS,Sul,260.0,7 dias,7.0,168,260.0,expansao
203,0.482,390,187.98,15.0,25.0,5.65,0.0,CP II Z 32,7 dias úmida / 56 dias ar 50% umidade,Laboratório,RS,Sul,150.0,14 dias,14.0,336,150.0,expansao
203,0.482,390,187.98,15.0,25.0,5.65,0.0,CP II Z 32,7 dias úmida / 56 dias ar 50% umidade,Laboratório,RS,Sul,40.0,28 dias,28.0,672,40.0,expansao
203,0.482,390,187.98,15.0,25.0,5.65,0.0,CP II Z 32,7 dias úmida / 56 dias ar 50% umidade,Laboratório,RS,Sul,-20.0,56 dias,56.0,1344,20.0,retracao
204,0.54,355,191.70000000000002,12.5,25.0,0.0,0.6,CP II F 32,7 dias úmida / 56 dias ar 50% umidade,Laboratório,SC,Sul,0.0,12 h,0.5,12,0.0,estabilidade
204,0.54,355,191.70000000000002,12.5,25.0,0.0,0.6,CP II F 32,7 dias úmida / 56 dias ar 50% umidade,Laboratório,SC,Sul,340.0,1 dia,1.0,24,340.0,expansao
204,0.54,355,191.70000000000002,12.5,25.0,0.0,0.6,CP II F 32,7 dias úmida / 56 dias ar 50% umidade,Laboratório,SC,Sul,310.0,3 dias,3.0,72,310.0,expansao
204,0.54,355,191.70000000000002,12.5,25.0,0.0,0.6,CP II F 32,7 dias úmida / 56 dias ar 50% umidade,Laboratório,SC,Sul,310.0,7 dias,7.0,168,310.0,expansao
204,0.54,355,191.70000000000002,12.5,25.0,0.0,0.6,CP II F 32,7 dias úmida / 56 dias ar 50% umidade,Laboratório,SC,Sul,250.0,14 dias,14.0,336,250.0,expansao
204,0.54,355,191.70000000000002,12.5,25.0,0.0,0.6,CP II F 32,7 dias úmida / 56 dias ar 50% umidade,Laboratório,SC,Sul,140.0,28 dias,28.0,672,140.0,expansao
204,0.54,355,191.70000000000002,12.5,25.0,0.0,0.6,CP II F 32,7 dias úmida / 56 dias ar 50% umidade,Laboratório,SC,Sul,110.0,56 dias,56.0,1344,110.0,expansao
205,0.54,355,191.70000000000002,15.0,25.0,0.0,0.6,CP II F 32,7 dias úmida / 56 dias ar 50% umidade,Laboratório,SC,Sul,0.0,12 h,0.5,12,0.0,estabilidade
205,0.54,355,191.70000000000002,15.0,25.0,0.0,0.6,CP II F 32,7 dias úmida / 56 dias ar 50% umidade,Laboratório,SC,Sul,410.0,1 dia,1.0,24,410.0,expansao
205,0.54,355,191.70000000000002,15.0,25.0,0.0,0.6,CP II F 32,7 dias úmida / 56 dias ar 50% umidade,Laboratório,SC,Sul,400.0,3 dias,3.0,72,400.0,expansao
205,0.54,355,191.70000000000002,15.0,25.0,0.0,0.6,CP II F 32,7 dias úmida / 56 dias ar 50% umidade,Laboratório,SC,Sul,400.0,7 dias,7.0,168,400.0,expansao
205,0.54,355,191.70000000000002,15.0,25.0,0.0,0.6,CP II F 32,7 dias úmida / 56 dias ar 50% umidade,Laboratório,SC,Sul,370.0,14 dias,14.0,336,370.0,expansao
205,0.54,355,191.70000000000002,15.0,25.0,0.0,0.6,CP II F 32,7 dias úmida / 56 dias ar 50% umidade,Laboratório,SC,Sul,230.0,28 dias,28.0,672,230.0,expansao
205,0.54,355,191.70000000000002,15.0,25.0,0.0,0.6,CP II F 32,7 dias úmida / 56 dias ar 50% umidade,Laboratório,SC,Sul,210.0,56 dias,56.0,1344,210.0,expansao
206,0.49,345,169.04999999999998,10.0,0.0,0.0,0.0,CP V ARI RS,7 dias úmida / 56 dias ar 50% umidade,Laboratório,SP,Sudeste,20.0,12 h,0.5,12,20.0,expansao
206,0.49,345,169.04999999999998,10.0,0.0,0.0,0.0,CP V ARI RS,7 dias úmida / 56 dias ar 50% umidade,Laboratório,SP,Sudeste,0.0,1 dia,1.0,24,0.0,estabilidade
206,0.49,345,169.04999999999998,10.0,0.0,0.0,0.0,CP V ARI RS,7 dias úmida / 56 dias ar 50% umidade,Laboratório,SP,Sudeste,100.0,3 dias,3.0,72,100.0,expansao
206,0.49,345,169.04999999999998,10.0,0.0,0.0,0.0,CP V ARI RS,7 dias úmida / 56 dias ar 50% umidade,Laboratório,SP,Sudeste,30.0,7 dias,7.0,168,30.0,expansao
206,0.49,345,169.04999999999998,10.0,0.0,0.0,0.0,CP V ARI RS,7 dias úmida / 56 dias ar 50% umidade,Laboratório,SP,Sudeste,-150.0,14 dias,14.0,336,150.0,retracao
